Repository: hangcheng2012/hermes-skills-backup

File: skills/engineering/design-institute-pid/references/polyurethane-cpu-elastomer-design.md
# PU 弹性体（CPU）工艺设计参考

> **触发场景**：TDI/MDI/PPDI/NDI 异氰酸酯法制浇注型 PU 弹性体（CPU）中试/小试 P&ID 出图。
> 适用规模 5-50 t/a，CPU 预聚物法（两步法）。
> 出图规范 v6.0/v6.1（与本 skill 的 v6.0/v6.1 铁律对应）。

---

## 一、配方依据（CPU 标准三元体系）

### 配方 100:17.8:12.4（PTMG:TDI:MOCA）验算

| 物料 | 当量 (g/eq) | 配方 (g) | 当量数 (eq) |
|---|---|---|---|
| **PTMG-1000** | 1000 | 100 | 0.100 |
| **TDI 80/20** | 87.08 | 17.8 | 0.2044 |
| **MOCA** | 133.5 | 12.4 | 0.0929 |

**化学计量校验**：
- 总 NCO（TDI）= 0.2044 eq
- 总活性氢（OH + NH₂）= 0.100 + 0.0929 = 0.1929 eq
- **NCO/总活性氢 = 0.2044 / 0.1929 = 1.06 ≈ 1.05** ✓

**工艺展开**：
1. 预聚反应：消耗 0.100 eq NCO（与 PTMG 端 OH 反应），剩余 0.1044 eq NCO（端基）
2. 预聚体 NCO% = 0.1044 × 42 / 117.8 = **3.72%**（接近 4% 目标）
3. 扩链反应：MOCA NH₂ 0.0929 eq 消耗 0.0929 eq NCO
4. 扩链系数 = 0.0929 / 0.1044 = 89%
5. 剩余 NCO = 0.0115 eq → 微量交联，性能提升

**来源**：山西省化工研究所《聚氨酯弹性体手册》+ Bayer MaterialScience 公开技术资料 + Saunders & Frisch《Polyurethanes: Chemistry and Technology》。

---

## 二、基础参数核算（每个数字注明作用）

### 设计基础
| 参数 | 值 | 作用 |
|---|---|---|
| 年产 10 t/a | 10000 kg/a | 设计产能 |
| 工作日 300 天 | — | 实际生产日（11.5月生产 + 0.5月检修）|
| 日釜数 1 釜/天 | — | 单批操作时间 4-5h + 准备 3h |
| 年釜数 300 釜 | 10000/300 = 33.3 kg/釜 | 反推单釜产量 |
| 周釜数 5 釜/周 | 300/60 周 | 周末停，5 个工作日/周 |
| **单釜 PU 产量** | **33.3 kg/釜** | 设计单釜规模 |

### 单釜物料量
| 物料 | 单釜 kg | 密度 kg/L | 单釜 L | 周用量 kg | 周用量 L |
|---|---|---|---|---|---|
| PTMG-1000 | 25.6 | 1.00 | 25.6 | 128 | 128 |
| TDI 80/20 | 4.6 | 1.22 | 3.8 | 23 | 18.8 |
| MOCA 固体 | 3.2 | 0.70 (堆积) | 4.6 | 16 | 22.9 |
| MOCA 熔融 | 3.2 | 1.40 | 2.3 | — | — |
| 预聚体 | 30.2 | 1.05 | 28.8 | — | — |

---

## 三、设备规格核算（v3.3 规范）

### 计算公式
```
理论容积 V = 物料体积 / 装填系数
市售规格 = 向上圆整到 50/100/150/200/300/500/1000 L
实际装填率 = 物料体积 / 市售规格
```

### 装填系数规范（SH/T 3007 + 化工工艺设计手册）
| 设备类型 | 装填系数 | 规范依据 |
|---|---|---|
| 立式储罐（甲类毒害品 N₂ 封）| 0.85 | SH/T 3007-2014 §5.4.3 |
| 立式储罐（高闪点丙类 N₂ 封）| 0.85-0.90 | SH/T 3007-2014 |
| 立式储罐（固体堆积，装料宽松）| 0.55 | 固体 + 装料操作空间 |
| 反应釜/脱水釜/熔化釜 | 0.40-0.50 | 化工工艺设计手册 P1319 |
| 预聚反应釜 | 0.5 | 女王指定 |
| 真空脱气罐 | 0.50 | 真空脱气须留较大脱挥空间 |

### 10 t/a PU 装置设备规格
| 设备 | 物料量 | 装填 | 理论 L | 市售 | 实际 | 温度/压力 |
|---|---|---|---|---|---|---|
| **V-101** PTMG 储罐 | 128 kg/周 | 0.85 | 151 | **200 L** | 64% | 60°C 常压+N₂ |
| **V-102** TDI 储罐（**一周储存量**）| 23 kg/周 | 0.85 | 22 | **50 L** | 38% | 30°C 常压+N₂ |
| **V-103** MOCA 储罐（**固态，干燥密封**）| 16 kg/周 | 0.55 | 42 | **100 L** | 23% | 室温 常压 |
| **V-201** PTMG 脱水釜（**真空**）| 25.6 L | 0.45 | 57 | **100 L** | 26% | 120°C / 10 mbar 真空 |
| **R-301** 预聚反应釜（核心）| 28.8 L | 0.5 | 58 | **100 L** | 29% | 80°C / N₂ 0.05 MPa.G |
| **V-401** 脱气罐（**真空**）| 28.8 L | 0.5 | 58 | **100 L** | 29% | 80°C / 5 mbar 真空 |
| **V-501** MOCA 熔化釜（**N₂ 保护**）| 2.3 L | 0.45 | 5.1 | **20 L 非标** | 12% | 120°C / N₂ 0.5-1 kPa(G) |
| MX-601 静态混合器 | DN25 | — | — | 316L+SK | — | 80°C 常压 |
| P-601 浇注机+模具 | — | — | — | 钢模具+HO | — | 80→100°C 常压 |

---

## 四、6 台工艺泵选型（齿轮泵+柱塞泵）

### 选型原则
- **PU 预聚体**（高粘度 500-2000 cP@80°C）→ **齿轮泵**（容积式，流量稳定）
- **PTMG**（100 cP@60°C）→ **齿轮泵**
- **MOCA 熔体**（小流量高温）→ **小型齿轮泵**
- **浇注计量**（需精确+高压）→ **柱塞计量泵**
- **TDI**（甲类毒害品）→ **不用泵**！用 N₂ 压料，避免密封泄漏

### 6 台泵汇总
| 泵位号 | 用途 | 流量 m³/h | 扬程/压力 | 温度°C | 泵型 | 材质 | 功率 kW |
|---|---|---|---|---|---|---|---|
| **P-101** | V-101 → V-201 PTMG 转料 | 0.5 | 10 m | 60 | 齿轮泵 | 304SS | 0.75 |
| **P-201** | V-201 → R-301 合格 PTMG | 0.5 | 10 m | 120 | 高温齿轮泵 | 304SS | 0.75 |
| **P-301** | R-301 → V-401 预聚体 | 0.5 | 10 m | 80 | 高粘度齿轮泵 | 304SS | 1.5 |
| **P-401** | V-401 → MX-601 脱气预聚体 | 0.5 | 15 m | 80 | 齿轮泵 | 304SS | 1.5 |
| **P-501** | V-501 → MX-601 MOCA 熔料 | 0.1 | 10 m | 120 | 小型齿轮泵 | 304SS | 0.5 |
| **P-601** | MX-601 → 模具 浇注计量 | 0.6 | 5 bar | 80 | 柱塞计量泵 | 316L | 1.5 |
| **合计** | — | — | — | — | — | — | **6.5** |

### 流量计算
```
P-101 流量 = 25.6 kg/釜 / 30 min × 60 = 51.2 kg/h ≈ 0.05 m³/h
设计余量 = 0.05 × 10 = 0.5 m³/h
P-501 流量 = 2.3 L/釜 / 30 min = 0.077 m³/h
设计余量 = 0.077 × 1.3 = 0.1 m³/h（小流量泵不加大余量）
P-601 流量 = 33.3 kg/釜 / 5 min = 0.4 m³/h
设计余量 = 0.4 × 1.5 = 0.6 m³/h（浇注需保证速度）
```

### 电机功率
```
P = ρgQH/η = 1000 × 9.81 × 0.000139 × 10 / 0.7 = 19.5 W ≈ 0.5 kW
选 0.75 kW（10 倍安全系数）
高粘度 PU 预聚体：选 1.5 kW（额外阻力）
```

---

## 五、公用工程需求分析（按工艺实际）

### 冷冻水 CW
- **仅 R-301 需要**（反应放热 0.3 kW/釜 × 2.5h = 1056 kJ 升温 12°C）
- 其他设备均为吸热过程（脱水/脱气/熔化），**不需要 CW**
- C-701 冷冻水机组（5°C 供应，20°C 返回）→ R-301 夹套

### 导热油 HO
- **所有夹套设备都需要**：V-201 / R-301 / V-401 / V-501
- E-701 导热油炉（200°C 供应，160°C 返回）
- HO 主管 y=982（送 200°C）+ y=945（返 160°C）
- CW 主管 y=922（送 5°C）+ y=885（返 20°C），错开 37px

### 蒸汽
- **V-101 / V-102 伴热**（PTMG 60°C 防凝固，TDI 30°C 防二聚）
- E-702 蒸汽锅炉（0.3 MPa）
- **V-103 MOCA 储罐不需要蒸汽**（室温储存）

### N₂
- V-101/V-102 顶部 N₂ 封（0.5 kPa 微正压）
- R-301 顶部 N₂ 封（0.05 MPa.G 微正压）
- **V-501 MOCA 熔化釜 N₂ 0.5-1 kPa 微正压保护**（防芳胺氧化变色）
- V-102 TDI N₂ 压料（0.1 MPa.G，**不用泵**）
- V-103 MOCA 储罐**不需要 N₂**（干燥密封即可）

### 真空
- **V-201 PTMG 脱水釜 10 mbar**（必需，真空脱水）
- **V-401 脱气罐 5 mbar**（必需，脱 CO₂ 气泡）
- **V-501 MOCA 熔化釜不需要长期真空**（改 N₂ 保护）
- 真空泵：O-201（V-201 旋片泵）+ O-401（V-401 旋片+罗茨泵）

---

## 六、MOCA 熔化釜工艺（先真空后 N₂ 保护）

### 工业实践（已查证）
- **专利 CN111909344B**："真空系统和电加热系统的反应釜中，升温至 120°C，在真空度 -0.1 MPa，...解除真空，充入氮气保护。MOCA 完全熔化后..."
- **苏州 MOCA 化学**：MOCA 加热熔融 120°C 备用
- **规范 SH/T 3184-2017**：氮封阀压力 0.2-0.5 kPa

### 工艺操作步骤
| 步骤 | 操作 | 阀门状态 |
|---|---|---|
| 1 | 投 MOCA 固体（人工+手套箱）| ZV-501（真空阀）关，PCV-501（N₂ 阀）关 |
| 2 | 启动夹套加热（HO 120°C）| 加热开始 |
| 3 | **抽真空脱气**（-0.1 MPa）| **ZV-501 开**，PCV-501 关 |
| 4 | 关闭真空阀，开启 N₂ 阀 | ZV-501 关，**PCV-501 开** |
| 5 | **N₂ 0.5-1 kPa 微正压保护** | PCV-501 维持微正压 |
| 6 | MOCA 熔化后泵出（P-501）| 抽料至 MX-601 |

### V-501 接管设计
| 接管 | 类型 | 作用 |
|---|---|---|
| NO-501A 顶部 | MOCA 投料（manhole）| 人工+手套箱 |
| NO-501B 顶部 | 真空接管 | 接 O-501 真空泵脱气 |
| NO-501C 顶部 | N₂ 接管 | 接 PCV-501 + FI-501 微正压保护 |
| NO-501D 底部 | 出料接管 | 接 P-501 泵 |

### V-501 仪表
- PCV-501（N₂ 减压阀，自力式 0.2-1 kPa）
- PIRC-501（N₂ 压力控制，DCS）
- PI-501（N₂ 压力指示）
- FI-501（N₂ 流量计）
- LRC-501（液位控制 → LCV-501）
- TIRC-501（温度控制 → TCV-501H，HO 加热）

### 真空排气处理
- O-201 + O-401 真空排气总管 → T-601 活性炭吸附（TDI 蒸汽）→ X-601 RTO 焚烧 → 达标排放
- QT-601 在线监测 TDI 浓度 < 0.02 ppm

---

## 七、MOCA 储罐 V-103 与熔化釜 V-501 分开设计

### 工艺分析
- **V-103 MOCA 储罐**：100L 304SS，**室温储存，常压，干燥密封**（防潮即可）
  - 装填 0.55（固态堆积 + 装料操作空间）
  - 实际装填 23%（100L 罐装 22.9L 堆积 MOCA）
  - **不需要 N₂ 保护**（MOCA 固体在室温下稳定）
- **V-501 MOCA 熔化釜**：20L 非标 304SS，**120°C 熔融，N₂ 0.5-1 kPa 微正压**
  - 装填 0.45（实际 12%，MOCA 熔体 2.3L 装 20L 罐）
  - **必须 N₂ 保护**（芳胺在 120°C 易氧化变色）
  - 顶部 3 个接管：MOCA 投料 + 真空（脱气）+ N₂（保护）

### 为什么不合并
- 合并高温储罐会**长期 120°C 保温**（能耗高 + MOCA 变质 + 停釜凝胶风险）
- 分开方案：储罐室温储存 + 熔化釜按需熔化（**大部分时间室温，安全节能**）

---

## 八、6 台泵 + 3 台真空泵的公用工程底层布局

### 公用工程底层（y=1340-1500 横向排列）
- **水系统**：C-701 冷冻水机组（5°C/20°C）+ C-702 冷却塔（30°C）
- **电系统**：DCS 控制系统（TIRC/PIRC/FRC/LRC 全回路）+ UPS 柴油应急电源
- **气系统**：N₂ 钢瓶/PSA 制氮（99.999%，0.6 MPa.G，露点 -40°C）
- **风系统（真空）**：O-201 旋片泵 + O-401 旋片+罗茨泵
- **热源系统**：E-701 导热油炉（200°C/160°C）
- **辅助热源**：E-702 蒸汽锅炉（0.3 MPa，V-101/V-102 伴热）
- **安全防护**：应急淋浴+洗眼器+通风柜（TDI/MOCA 防护）

### 主管层布局（y=860-990）
- y=982：HO 200°C 供油主管（实线）
- y=945：HO 160°C 回油主管（虚线）
- y=922：CW 5°C 供水主管（实线）
- y=885：CW 20°C 回水主管（虚线）
- y=320：真空排气总管（V-201 + V-401）
- y=80：N₂ 主管（顶部横贯）

### 主管层间距要求
- HO 送回水 y=982 / 945 间距 37px（清晰区分）
- CW 送回水 y=922 / 885 间距 37px（清晰区分）
- CW 与 HO 间距 40px（视觉清晰）

---

## 九、5 大设备错开铁律（PU 弹性体 P&ID 特殊要求）

### 1. N₂ 主管位置（设备顶部以上）
- 主管 y=80（设备顶部接管 y=100 以上）
- 支管 y=80 → y=100（向下到设备顶部接管）
- **不画在设备顶部以下**（之前的 v6.0 错误）

### 2. 4 接管（HO 供应/返回 + CW 供应/返回）方向铁律
- 接管在夹套框**下方**（y=820-840 区域）
- HO 供应 ↑（流体从主管向上进入夹套）→ 箭头向上
- HO 返回 ↓（流体从夹套向下流出到主管）→ 箭头向下
- CW 供应 ↑ / CW 返回 ↓ 同上
- **箭头方向按流体方向，不为视觉交替而硬反向**

### 3. MOCA 投料与真空接管 y 错开
- MOCA 投料线 y=836-887（投料标签 836 + 投料线 846-860 + manhole 860-874）
- VAC 真空接管 y=890-950
- **y 间距 ≥ 16px**（MOCA y_end=874 < VAC y_min=890）

### 4. 进料汇聚总管（PTMG + TDI + N₂）
- 多股进料先汇聚到 y=505-527 总管
- 总管出口单管 NO-301A 顶进 R-301
- **3 股进料各走独立 y**：PTMG y=450 / TDI y=540 / N₂ y=580

### 5. 混合设备双进料错开（MX-601）
- V-401 脱气预聚体：**顶进**（y=970 进入顶部）
- V-501 MOCA 熔料：**侧进**（y=1030 进入侧面）
- 两个入口 y 差 ≥ 20px

---

## 十、PU 弹性体 CPU 工艺铁律（女王要求，永久生效）

### 工艺路线铁律
1. **CPU 弹性体** = 预聚物法（两步法）= R-301 预聚 + V-401 脱气 + V-501 扩链
2. **软/硬泡** = 一步法/RIM（混合头+发泡箱）— **不同工艺，设备完全不同**
3. **涂料** = 半预聚物法
4. **接 PU 设计先确认产品类型**（女王 06-18 铁律第一条）

### 设备规格必列核算（女王 06-18 铁律第二条）
- 物料量（kg+L，注密度）
- 装填系数（储罐 70-80% / 反应釜 30-50% / 脱气罐 40-50% / 熔化釜 50-60%）+ 理由
- 公式代入 V = V物料 / 装填率
- 市售规格选型
- 实际装填率验算
- 附件配套（搅拌/夹套/加热/控制阀/安全阀）
- 公用工程（电/蒸汽/冷冻水/真空/N₂）
- 投资分项

### Plan-First 工作流（女王 06-18 铁律第三条）
- 重大设计/出图/工艺方案前必 Step1 完整方案汇报（参照装置/配方/核算/决策点）
- Step2 女王确认
- Step3 才实施
- **禁止未确认就出图/执行**

### 出图铁律（女王 06-19/06-20 连续强调）
1. **箭头方向 = 流体方向**（不是接管位置硬规则）
2. **箭头、文字标注方向、流体方向 三者必须一致**
3. **TDI 储罐按一周储存量计算**
4. **发泡介质装填系数按 0.4-0.5**（反应设备）
5. **横向延伸**（viewBox 宽 ≥ 4000 px）
6. **不分单元**（一张 P&ID 贯通）
7. **所有管线只走横/竖**（直角走线，禁斜线/曲线）
8. **公用工程只出水电气风**（水/电/气/风）
9. **底部备注说明分的单元**（不是分单元）
10. **MOCA 储罐不需要 N₂**（干燥密封即可），MOCA 熔化釜必须 N₂ 保护
11. **TDI 不要泵**（用 N₂ 压料，避免密封泄漏）

### 严禁提 PDI（除非该工艺确实用 PDI）
- 女王当前工艺 = **TDI**（不是 PDI）
- 出图前确认工艺用哪种异氰酸酯
- **如非 PDI 工艺，严禁在图上/文字/标题/文件名提 PDI**
