Repository: hangcheng2012/hermes-skills-backup

# petrochem-process-design 资源目录

本目录为石油化工小试/中试工艺设计技能的知识资源库。

## 目录结构

```
petrochem-process-design/
├── SKILL.md                    # 技能主文件（已存在）
├── references/                 # 参考文档、规范标准
│   └── （存放 GB/SH/AQ 等规范 PDF 或说明文档）
├── templates/                  # 模板文件
│   └── （PFD/P&ID 模板、计算书模板、HAZOP 分析表等）
├── scripts/                    # 辅助脚本
│   └── （物料衡算、热量计算、设备选型等计算脚本）
├── assets/                     # 静态资源
│   └── （图标、示意图、流程图素材等）
└── knowledge/                  # 知识库
    ├── standards/              # 标准规范
    │   └── （GB 50160、SH/T 3010、GB/T 50493 等）
    └── examples/               # 案例库
        └── （典型装置设计案例、放大经验等）
```

## 使用建议

| 目录 | 用途 | 推荐格式 |
|------|------|----------|
| `references/` | 行业规范、技术手册 | PDF、MD |
| `templates/` | 可复用模板 | MD、XLSX、DOCX |
| `scripts/` | 计算工具脚本 | Python (.py) |
| `assets/` | 图片、示意图 | PNG、SVG |
| `knowledge/standards/` | 国家标准、行业标准 | PDF |
| `knowledge/examples/` | 设计案例、经验总结 | MD、PDF |

## 上传文件后

上传文件后，建议更新 `SKILL.md` 中的相关引用，或在 `references/` 中添加索引文件说明文档内容。

File: skills/engineering/petrochem-process-design/references/pu-elastomer-detda-pid-design.md
# PU 弹性体（CPU）DETDA 工艺 P&ID 设计参考

**源由**：女王 2026-06-19 项目"DETDA 法年产 10 吨 PU 弹性体装置 P&ID"。
本文件整合 DETDA 工艺选型、装填系数、材料标准、泵选型等关键决策依据，供未来 PU/TPU/其他异氰酸酯法项目复用。

---

## 一、DETDA vs MOCA 工艺对比（女王 06-19 决策）

### 工艺路线选择

| 项 | DETDA（二乙基甲苯二胺，CAS 68479-98-1）| MOCA（3,3'-二氯-4,4'-二氨基二苯甲烷，CAS 101-14-4）|
|---|---|---|
| **物态** | **室温液体**（黏度 280 cP@25°C，密度 1.02 g/cm³）| 固体（熔点 107°C，需加热熔化）|
| **工业化时间** | **80 年代初**（最广泛、最成熟）| 50 年代（老工艺）|
| **国内产能** | **3000 吨/年**（最大厂家张家港雅瑞化工）| 减少中 |
| **蒸汽压** | 较高（液体，常温易挥发）| 低（固体）|
| **反应速度** | **比 MOCA 快 30 倍** | 标准 |
| **扩链剂用量** | 较少（活性高）| 多 |
| **PU 弹性体性能** | 略低 5-10% | 100% |
| **致癌风险** | 中等毒性 | 致癌风险（已受限）|

**女王决策依据**：
- DETDA 室温液体，**省去 V-501 熔化釜**
- **省去 O-501 真空泵**（V-501 取消）
- **省去 V-501 夹套加热**（HO 主管缩短 1/4）
- **节能 30-50%**（取消 120°C 熔化工序）
- 简化工艺、降低投资

### 工艺操作流程（⭐ 先真空脱气 + 后 N₂ 微正压）

专利依据：**中国专利 CN111909344B**（PU 弹性体 MOCA/DETDA 熔化工艺标准做法）

| 步骤 | 操作 | 阀门状态 | 时间 |
|---|---|---|---|
| 1 | 投 DETDA 液体（P-501 泵送）| FCV-501 开 | 5 min |
| 2 | 启动夹套加热到 120°C（HO 130→110°C）| TCV-501H 开 | 30 min |
| 3 | **开 ZV-501 真空阀，抽真空 -0.1 MPa** | ZV-501 开，PCV-501 关 | 5-10 min |
| 4 | **关闭 ZV-501，开 PCV-501，充 N₂ 至 0.5-1 kPa(G)** | ZV-501 关，PCV-501 开 | 1 min |
| 5 | MOCA/DETDA 完全熔化（120°C 液态）| PCV-501 维持微正压 | 持续 |
| 6 | 启动 P-501 泵抽料到 MX-601 | P-501 开 | 5 min |

**V-501 顶部接管**（3 个）：
- 投料口（NO-501A）：人工+手套箱
- 真空接管（NO-501B）：接 ZV-501 → O-501 真空泵 → 排气总管
- N₂ 接管（NO-501C）：接 PCV-501 N₂ 微正压保护

**V-103 DETDA 储罐**（液体扩链剂，需要 N₂ 封）：
- 储罐 25L 304SS，常温 25°C
- **N₂ 封**（防 DETDA 氧化变色）
- 装填 0.85

---

## 二、配方与装填系数

### DETDA 体系配方（10 t/a × 33.3 kg/釜）

| 物料 | 重量 (g/100g PTMG) | 当量 (g/eq) | 单釜 kg | 单釜 L (密度) |
|---|---|---|---|---|
| **PTMG-1000** | **100.0** | 1000 | **25.4** | **25.4** (1.00 kg/L) |
| **TDI 80/20** | **20.4** | 87.08 | **5.18** | **4.25** (1.22 kg/L) |
| **DETDA** ⭐ | **11.0** | 89.1 | **2.79** | **2.74** (1.02 kg/L) |
| **PU 弹性体合计** | **131.4** | — | **33.37** | — |

**关键参数**：
- NCO/(OH+NH₂) = **1.05**
- DETDA 扩链系数 = **0.92**
- 预聚体 NCO% = **4.7±0.3%**
- DETDA 反应速度比 MOCA **快 30 倍**（R-301 反应时间 1.5-2 h）

### 装填系数规范依据

| 设备类型 | 装填 | 规范依据 | 备注 |
|---|---|---|---|
| **原料储罐**（V-101/V-102/V-103）| **0.85** | **SH/T 3007-2014**《石油化工储运系统罐区设计规范》§4.1 + GB 50341-2014 + GB 50016-2014 §4.2 | 立式固定顶罐 0.80-0.90（推荐 0.85）|
| **固体物料储罐**（MOCA 储罐）| **0.55** | 化工工艺设计手册 | 固态物料，密度大，装填低 |
| **吸热反应釜**（V-201 PTMG 脱水釜）| **0.45** | **化工工艺设计手册**第 31 篇 + HG/T 20570-95 | 吸热反应 0.40-0.50 |
| **放热反应釜**（R-301 预聚反应釜）| **0.50** | **女王指定** + 化工工艺设计手册（放热反应 0.50-0.60 下沿）+ DETDA 反应快需余量 | ⚠ DETDA 体系温度失控风险高 |
| **真空脱气罐**（V-401）| **0.50** | 化工工艺设计手册 + 防起泡 | 真空操作 + 防泡沫溢出 |
| **液体储罐**（DETDA/V-103）| **0.85** | SH/T 3007-2014 | 同原料储罐 |

### 周用量与市售规格

| 物料 | 周用量 (×5 釜) | 体积 | 装填 0.85 → 理论 | **市售规格** | 实际装填 |
|---|---|---|---|---|---|
| PTMG-1000 | 127 kg | 127 L | 149 L | **200 L** | 64% |
| TDI 80/20 | 25.9 kg | 21.2 L | 25 L | **50 L** | 42% |
| DETDA | 13.95 kg | 13.7 L | 16.1 L | **25 L** | 55% |

---

## 三、设备材质标准（化工行业铁律）

### 必选 304SS + 玻璃衬里的设备

| 设备 | 物料 | 强制原因 |
|---|---|---|
| **V-102 TDI 储罐** ⭐ | 甲苯二异氰酸酯 | **防止 Fe³⁺ 催化 TDI 二聚/三聚**（规范强制，304SS 不行）|

**DETDA 体系的特殊考虑**：
- DETDA 蒸汽压高、易氧化变色 → V-103 **N₂ 封**（不需要玻璃衬里，但需要 304SS 光滑内表面）
- DETDA 长期接触 304SS 不腐蚀 → V-103 用 304SS 即可

### 304SS 即可的设备（无腐蚀）

| 设备 | 物料 | 选用原因 |
|---|---|---|
| V-101 PTMG 储罐 | PTMG 聚醚多元醇 | 不腐蚀 |
| V-103 DETDA 储罐 | DETDA | 蒸汽压高但**不腐蚀 304SS** |
| **R-301 预聚反应釜** ⭐ | PTMG+TDI+DETDA→预聚体 | **无腐蚀 + 传热快（控温关键 80±2°C）**|
| V-401 脱气罐 | PU 预聚体 | 不腐蚀 |
| T-601 活性炭吸附 | 废气 | 304SS 壳体 + 活性炭填料 |

### 304SS + 搪玻璃（可选）

| 设备 | 物料 | 选用原因 |
|---|---|---|
| **V-201 PTMG 脱水釜**（可选）| PTMG | 耐高温 120°C + 易清洗（PTMG 残留）|

**注意**：纯 304SS 也可用 V-201（PTMG 不腐蚀）。搪玻璃会降低传热效率 16 倍，但 PTMG 加热控温不严格（120°C 加热 vs 80°C 精确控温）。

### 316L 不锈钢的设备

| 设备 | 物料 | 选用原因 |
|---|---|---|
| **MX-601 静态混合器** | PU 预聚体 + DETDA | NCO 端基 + 高纯度（避免副反应）|
| **P-601 浇注计量泵**（柱塞泵）| PU 反应料 | 316L 高纯度 + 浇注精确计量 ±1% |

### 真空泵材质（铸铁 + 304SS）

| 设备 | 泵体 | 转子 | 选用原因 |
|---|---|---|---|
| O-201 旋片泵 | 铸铁 | 304SS | 泵体经济，转子耐腐蚀 |
| O-401 旋片+罗茨泵 | 铸铁 | 304SS | 同上 |

### RTO 焚烧炉（特殊材质）

| 设备 | 材质 | 原因 |
|---|---|---|
| X-601 RTO | 304SS + 耐火材料 + 陶瓷蓄热体 | 750°C 高温 + 蓄热效率 >95% |

### 材质数量汇总（21 个主要设备）

| 材质 | 数量 |
|---|---|
| 304SS | 11 |
| 304SS + 玻璃衬里 | 1（V-102）⭐ |
| 304SS + 搪玻璃 | 1（V-201）|
| 316L | 2（MX-601, P-601）|
| 铸铁 + 304SS | 2（O-201, O-401）|
| FRP | 1（C-702）|
| 钢模具 + HO | 1（P-601 模具）|
| 316L + SK | 1（MX-601 静态混合元件）|

---

## 四、6 台工艺泵 + 真空泵选型（齿轮泵 vs 柱塞泵）

### 齿轮泵（流量稳定 + 高粘度适用）

| 泵 | 介质 | 黏度 | 压力 | 流量 | 功率 |
|---|---|---|---|---|---|
| P-101 | PTMG 60°C | 100 cP | 1-2 bar | 0.5 m³/h | 0.75 kW |
| P-201 | PTMG 120°C | 50 cP | 1-2 bar | 0.5 m³/h | 0.75 kW |
| P-301 | **PU 预聚体 80°C** | **500-2000 cP** | 1-2 bar | 0.5 m³/h | **1.5 kW**（高粘度型）|
| P-401 | 脱气预聚体 80°C | 500 cP | 1.5 bar | 0.5 m³/h | 1.5 kW |
| **P-501** ⭐ | **DETDA 25°C** | **280 cP** | 1 bar | 0.05 m³/h | 0.37 kW |

### 柱塞计量泵（精确计量 + 高压）

| 泵 | 介质 | 黏度 | 压力 | 流量 | 功率 |
|---|---|---|---|---|---|
| **P-601** ⭐ | PU 反应料 80°C | 300 cP | **5 bar 高压** | 0.6 m³/h | 1.5 kW |

### 选型原则（女王 06-19 决策）

| 项 | 齿轮泵 | 柱塞泵 |
|---|---|---|
| 适用黏度 | 50-100000 cP（**高粘度**）| <500 cP（**低中粘度**）|
| 压力 | 6-16 bar（中压）| **50-200 bar**（**高压**）|
| 流量精度 | ±5-10%（**有脉动**）| **±0.5-1%**（**高精度**）|
| 价格 | 便宜（¥0.5-3 万）| 贵（¥3-15 万）|
| 维护 | 简单 | 复杂 |
| **本项目应用** | **P-101/201/301/401/501**（5 台）| **P-601**（1 台，浇注必须）|

### 关键决策

- **P-501 DETDA 投料泵用齿轮泵**（DETDA 280 cP 在齿轮泵适用范围内，柱塞泵可以但不需要）
- **P-601 浇注用柱塞泵**（浇注必须精确计量 ±1% + 高压 5 bar，齿轮泵达不到）

### 不需要泵的工艺

- **TDI (V-102→R-301)**：N₂ 压料（0.1 MPa.G），不用泵（避免泵密封泄漏剧毒）
- **DETDA (V-103→MX-601)**：用 P-501 齿轮泵（液体直接泵送）

### 真空泵选型

| 泵 | 类型 | 规格 | 用途 |
|---|---|---|---|
| O-201 | 旋片真空泵 | 10 mbar 抽速 50 m³/h 1.5 kW | V-201 PTMG 脱水 |
| O-401 | 旋片+罗茨真空泵 | 5 mbar 抽速 100 m³/h 3 kW | V-401 预聚体脱气 |

---

## 五、管线设计铁律（"不延伸"原则）

### 主管线整改（女王多次反复强调）

**核心原则**：**主管画到最后一个需要该公用工程的设备就停止，不要延伸超过**。

### N₂ 主管（分两段，避免悬空）

| 段 | 范围 | 连接设备 | 断开原因 |
|---|---|---|---|
| **段 1a** | x=200-410 | V-101 + V-102 | — |
| **断开 1** | x=410-600 | （V-201 不需 N₂）| **避开 V-201 位置** |
| **段 1b** | x=600-620 | V-103 DETDA | V-103 独立短横线 |
| **断开 2** | x=620-1270 | （无 N₂ 设备）| **660px 无 N₂ 设备** |
| **段 2** | x=1270-1290 | R-301 | R-301 独立短横线 |

### HO 主管（缩短到 V-401，不延伸）

| 范围 | 起点 | 终点 | 连接设备 |
|---|---|---|---|
| y=982 (供) + y=945 (返) | **x=220**（连 R-301 左接管）| **x=1700**（V-401 接管位置 + 余量）| V-201/R-301/V-401 |

**整改原因**：HO 主管不能超过 V-401（V-401 之后无 HO 设备）。

### CW 主管（仅 R-301）

| 范围 | 起点 | 终点 | 连接设备 |
|---|---|---|---|
| y=922 (供) + y=885 (返) | x=200 | x=1400 | R-301 |

---

## 六、V-401 进/出口接管错开（重要规则）

### 问题场景

V-401 设备底部有两个接管（进口 + 出口），如果在同一位置 x=1720，会造成：
- R-301→V-401 流股水平段（y=855）与 V-401→MX-601 接管垂直段（x=1720）**在 x=1720, y=720-855 范围内交叉**

### 整改方案

| 接管 | 位置 | 功能 |
|---|---|---|
| **进口 NO-401A** | **x=1700, y=720** | R-301 预聚体进入 |
| **出口 NO-401B** | **x=1740, y=720** | V-401→MX-601 脱气预聚体 |
| 错开距离 | **40px** | 避免流股交叉 |

---

## 七、公用工程需求（按工艺实际）

| 公用工程 | 设备 | 范围 |
|---|---|---|
| **N₂ 需求** | V-101/V-102/V-103/R-301 | 顶部 N₂ 封 |
| **真空需求** | V-201 + V-401 | O-201 + O-401 真空泵 |
| **CW（冷冻水）** | **仅 R-301** | 反应放热冷却（DETDA 体系放热更剧烈）|
| **HO（导热油）** | V-201 + R-301 + V-401（**3 个夹套**）| V-501 取消后，HO 主管缩短 |
| **蒸汽** | V-101 + V-102 | 伴热（PTMG 防凝固 + TDI 防二聚）|

**关键决策**：
- V-201/V-401 都是**吸热过程**，**不需要 CW**
- R-301 是**唯一放热反应**，**HO 加热 + CW 冷却**（TIRC-301 串级控制）
- DETDA 体系反应速度比 MOCA **快 30 倍**，R-301 控温更关键

---

## 八、P&ID 出图规范（v6.0）

### 几何规则

- **管线只走横向和竖向**（无斜线、无曲线）
- **箭头方向 = 流体方向**（不是接管位置决定的固定方向）
- **仪表控制线**：横竖折角（90° 折角），不用斜线
- **5 设备符号规范**：304SS 设备 = 橙色边框，316L = 蓝色边框，真空 = 绿色边框，搪玻璃 = 浅蓝边框

### 文字标注

- 主管标注：文字位于主管**上方**（y=文字 = y=主管 - 4px）
- 接管标注：文字位于接管**顶部上方**（箭头位置之上）
- S- 流股标签：避开设备和接管（错位放置）

### 设备符号清单

| 类型 | 符号 | 备注 |
|---|---|---|
| 储罐 | 矩形 + 上下椭圆封头 | 304SS 橙色 |
| 反应釜 | 矩形 + 锚式搅拌 | 内有锚标识 + 电机 M |
| 真空设备 | 矩形 + 浅绿色 | V-201/V-401 |
| 静态混合器 | 矩形 + 内部斜线（SK 元件）| 黄色 |
| 浇注模具 | 矩形 | 黄色 |
| 真空泵 | 矩形 + 红色边框 | 圆角矩形 |
| 活性炭吸附 | 矩形 + 红色边框 | 标注"危废定期更换" |
| RTO 焚烧 | 矩形 + 红色边框 | 标注"750°C" |

---

## 九、文件输出清单

| 文件 | 用途 |
|---|---|
| `polyurethane-TDI-10tpa-pid-v6.0.html` | P&ID 完整图（DETDA 工艺，6 台泵，2 真空泵）|
| `equipment-material-list.html` | 设备材质清单（13 部分，按单元分类）|

**HTTP URL 模板**：`http://69.12.72.246:28082/<文件名>.html`

---

## 十、可复用场景

本设计模式适用于任何 **CPU/TPU/MPU 弹性体中试/小试装置**：
- 任何异氰酸酯法（TDI/MDI/PPDI/HDI/NDI）
- 任何聚醚多元醇或聚酯多元醇（PTMG/PPG/PCL/PBA）
- 任何扩链剂（MOCA/DETDA/DMTDA/MCDEA/1,4-BDO/HQEE）
- 规模：5-100 t/a（小试→中试→工业化放大）

**关键设计参数可调**：
- 装填系数（按规范）
- 反应釜材质（按物料腐蚀性）
- 扩链剂用量（按 NCO/OH 比例）
- 公用工程消耗（按反应热和加热需求）
