Repository: hangcheng2012/hermes-skills-backup

File: skills/vessel/pressure-vessel-expert/knowledge/extracted/ASME BPVC 2025 Ⅱ.A.铁基材料(to SA-450)(2).txt (part 15 of 114)
                                    ASME B PVC.I I .A-2025
                                                                   Permitted Variations From a Flat Surface for Specified Widths Given in Millimetres, mm
   Specified Thickness,      Specified Weights,
           mm                      kg/m2             1200 to 1500,         1500 to 1800,      1800 to 2100,     2100 to 2400,       2400 to 2700,     2700 to 3000,
                                                         excl                  excl               excl              excl                excl              incl
To 6, excl                To 47.1 excl                    17                     24                25                 28                 30                   33
6 to 10, excl             47.1 to 78.5, excl              14                     17                22                 24                 25                   28
10 to 12, excl            78.5 to 94.2, excl              12                     12                14                 16                 19                   20
12 to 20, excl            94.2 to 157.0, excl             11                     11                12                 14                 16                   17
20 to 25, excl            157.0 to 196.2, excl            11                     11                12                 12                 14                   16
25 to 50, incl            196.2 to 392.5, incl            9                      10                11                 12                 12                   12



S28. Fine Grain Practice                                                                requirement, Charpy V-notch impact tests shall be conducted in
  S28.1 The steel shall be made to fine grain practice.                                 accordance with Specification A673/A673M, using specimens
                                                                                        taken from the alternate core location. Unless otherwise
S29. Fine Austenitic Grain Size                                                         specified in the purchase order, the minimum average absorbed
  S29.1 The requirements for fine austenitic grain size (see 8.1                        energy for each test shall be 20 ft·lbf [27 J] and the test
and 8.3) shall be met.                                                                  temperature shall be 70°F [21°C].
S30. Charpy V-Notch Impact Test for Structural Shapes:                                     S30.2 The frequency of testing shall be Frequency (H),
      Alternate Core Location                                                           except that, for rolled shapes produced from ingots, the
  S30.1 For shapes with a flange thickness equal to or greater                          frequency shall be Frequency (P) and the specimens shall be
than 11⁄2 in. [38.1 mm] that are specified in the purchase order
to be tested in accordance with this supplementary



                                                                                 32
                                                        ASME BPVC.II.A-2025                                                SA-6/SA-6M



taken from a location representing the top of an ingot or part of          S31.2 The carbon equivalent shall be calculated using the
an ingot used to produce the product represented by such                 following formula:
specimens.                                                                        CE 5 C1Mn/61 ~ Cr1Mo1V ! /51 ~ Ni1Cu! /15
S31. Maximum Carbon Equivalent for Weldability                             S31.3 For additional information on the weldability of steel,
  S31.1 Plates and shapes shall be supplied with a specific              see Appendix X3.
maximum carbon equivalent value as specified by the pur-
chaser. This value shall be based upon heat analysis. The                S32. Single Heat Bundles
required chemical analysis as well as the carbon equivalent                 S32.1 Bundles containing shapes or bars shall be from a
shall be reported.                                                       single heat of steel.




                                                             ANNEXES

                                                      (Mandatory Information)

                           A1. PERMITTED VARIATIONS IN DIMENSIONS AND MASS IN SI UNITS

   A1.1 Tables A1.1-A1.31 inclusive contain permitted varia-
tions in dimensions and mass stated in SI Units.




                                                                    33
 SA-6/SA-6M                                                         ASME BPVC.II.A-2025



 TABLE A1.1 Permitted Variations in Thickness for Rectangular Carbon, High-Strength Low Alloy, and Alloy Steel Plates, 300 mm and
                                          Under in Thickness When Ordered to Thickness
   NOTE 1—Permitted variation under specified thickness, 0.3 mm. When so specified, these permitted variations may be taken all over, in which case
the sum of these permitted variations applies.
  NOTE 2—Thickness to be measured at 10 to 20 mm from the longitudinal edge.
   NOTE 3—For specified thicknesses not listed in this table, the permitted variations in thickness shall be as given for the next higher value of specified
thickness that is listed in this table.
   NOTE 4—For thickness measured at any location other than that specified in Note 2, the permitted variations over specified thickness shall be 13⁄4 times
the amounts in this table, rounded to the nearest 0.1 mm.
  NOTE 5—Where “...” appears in this table, there is no requirement.
                                               Permitted Variations Over Specified Thickness for Widths Given in Millimetres, mm
   Specified
  Thickness,                   Over 1200     1500 to      1800 to      2100 to       2400 to      2700 to       3000 to       3300 to    3600 to    4200
                   1200
     mm                         to 1500,      1800,        2100,        2400,         2700,        3000,         3300,         3600,      4200,     and
                 and Under
                                  excl         excl         excl         excl          excl         excl          excl          excl       excl     Over
       5.0           0.8          0.8          0.8          0.8          0.8           0.8          0.8           0.9              1.0     ...       ...
       5.5           0.8          0.8          0.8          0.8          0.8           0.8          0.8           0.9              1.0     ...       ...
       6.0           0.8          0.8          0.8          0.8          0.8           0.8          0.9           1.0              1.1     ...       ...
       7.0           0.8          0.8          0.8          0.8          0.8           0.8          0.9           1.0              1.2     1.4       ...
       8.0           0.8          0.8          0.8          0.8          0.8           0.8          0.9           1.0              1.2     1.4       ...
       9.0           0.8          0.8          0.8          0.8          0.8           0.8          1.0           1.0              1.3     1.5       ...
      10.0           0.8          0.8          0.8          0.8          0.8           0.8          1.0           1.0              1.3     1.5       1.7
      11.0           0.8          0.8          0.8          0.8          0.8           0.8          1.0           1.0              1.3     1.5       1.7
      12.0           0.8          0.8          0.8          0.8          0.8           0.9          1.0           1.0              1.3     1.5       1.8
      14.0           0.8          0.8          0.8          0.8          0.9           0.9          1.0           1.1              1.3     1.5       1.8
      16.0           0.8          0.8          0.8          0.8          0.9           0.9          1.0           1.1              1.3     1.5       1.8
      18.0           0.8          0.8          0.8          0.8          0.9           1.0          1.1           1.2              1.4     1.6       2.0
      20.0           0.8          0.8          0.8          0.8          0.9           1.0          1.2           1.2              1.4     1.6       2.0
      22.0           0.8          0.9          0.9          0.9          1.0           1.1          1.3           1.3              1.5     1.8       2.0
      25.0           0.9          0.9          1.0          1.0          1.0           1.2          1.3           1.5              1.5     1.8       2.2
      28.0           1.0          1.0          1.1          1.1          1.1           1.3          1.4           1.8              1.8     2.0       2.2
      30.0           1.1          1.1          1.2          1.2          1.2           1.4          1.5           1.8              1.8     2.1       2.4
      32.0           1.2          1.2          1.3          1.3          1.3           1.5          1.6           2.0              2.0     2.3       2.6
      35.0           1.3          1.3          1.4          1.4          1.4           1.6          1.7           2.3              2.3     2.5       2.8
      38.0           1.4          1.4          1.5          1.5          1.5           1.7          1.8           2.3              2.3     2.7       3.0
      40.0           1.5          1.5          1.6          1.6          1.6           1.8          2.0           2.5              2.5     2.8       3.3
      45.0           1.6          1.6          1.7          1.8          1.8           2.0          2.3           2.8              2.8     3.0       3.5
      50.0           1.8          1.8          1.8          2.0          2.0           2.3          2.5           3.0              3.0     3.3       3.8
      55.0           2.0          2.0          2.0          2.2          2.2           2.5          2.8           3.3              3.3     3.5       3.8
      60.0           2.3          2.3          2.3          2.4          2.4           2.8          3.0           3.4              3.4     3.8       4.0
      70.0           2.5          2.5          2.5          2.6          2.6           3.0          3.3           3.5              3.6     4.0       4.0
      80.0           2.8          2.8          2.8          2.8          2.8           3.3          3.5           3.5              3.6     4.0       4.0
      90.0           3.0          3.0          3.0          3.0          3.0           3.5          3.5           3.5              3.6     4.0       4.4
     100.0           3.3          3.3          3.3          3.3          3.5           3.8          3.8           3.8              3.8     4.4       4.4
     110.0           3.5          3.5          3.5          3.5          3.5           3.8          3.8           3.8              3.8     4.4       4.4
     120.0           3.8          3.8          3.8          3.8          3.8           3.8          3.8           3.8              3.8     4.8       4.8
     130.0           4.0          4.0          4.0          4.0          4.0           4.0          4.0           4.0              4.0     5.2       5.2
     140.0           4.3          4.3          4.3          4.3          4.3           4.3          4.3           4.3              4.3     5.6       5.6
     150.0           4.5          4.5          4.5          4.5          4.5           4.5          4.5           4.5              4.5     5.6       5.6
     160.0           4.8          4.8          4.8          4.8          4.8           4.8          4.8           4.8              4.8     5.6       5.6
     180.0           5.4          5.4          5.4          5.4          5.4           5.4          5.4           5.4              5.4     6.3       6.3
     200.0           5.8          5.8          6.0          6.0          6.0           6.0          6.0           6.0              6.0     7.0       7.0
     250.0           7.5          7.5          7.5          7.5          7.5           7.5          7.5           7.5              7.5     7.5       8.8
     300.0           7.5          7.5          9.0          9.0          9.0           9.0          9.0           9.0              9.0     9.0       9.0




                                                                               34
                         TABLE A1.2 Permitted Variations in Mass for Rectangular Sheared Plates and Universal Mill Plates 2983 kg/m2 and Under When Ordered to Mass
          NOTE 1—Permitted variations in excess mass for lots of circular and sketch plates shall be 11⁄4 times the amounts in this table.
          NOTE 2—Permitted variations in excess mass for single plates shall be 11⁄3 times the amounts in this table.
          NOTE 3—Permitted variations in excess mass for single circular and sketch plates shall be 12⁄3 times the amounts in this table.
          NOTE 4—The adopted standard density for rolled steel is 7850 kg/m3.
          NOTE 5—Where “...” appears in this table, there is no requirement.
                                                               Permitted Variations in Average Mass of LotsA for Widths Given in Millimetres, Expressed in Percentage of the Specified
                                                                                                             Masses per Square Metre
            Specified            1200           Over 1200          1500 to          1800 to          2100 to          2400 to           2700 to           3000 to          3300 to          3600 to             4200
           Mass, kg/m2            and            to 1500,           1800,            2100,            2400,            2700,             3000,             3300,            3600,            4200,              and
                                 Under             excl              excl             excl             excl             excl              excl              excl             excl             excl              Over
                              Over    Under    Over    Under    Over    Under    Over    Under    Over    Under     Over    Under    Over    Under    Over     Under   Over     Under    Over    Under   Over      Under
     To 51.02,                 4.0       3.0    4.5     3.0      5.0      3.0     5.5      3.0     6.0      3.0     7.5      3.0      9.0     3.0       ...     ...      ...      ...     ...     ...     ...          ...
       excl
     51.02 to 62.80,           4.0       3.0    4.5     3.0      5.0      3.0     5.5      3.0     6.0      3.0     6.5      3.0      7.0     3.0      8.0      3.0     9.0      3.0      ...     ...     ...          ...




                                                                                                                                                                                                                             ASME BPVC.II.A-2025
       excl
     62.80 to 74.58,           4.0       3.0    4.0     3.0      4.5      3.0     5.0      3.0     5.5      3.0     5.5      3.0      6.0     3.0      7.5      3.0     8.0      3.0      11      3.0     ...          ...
       excl
     74.58 to 86.35,           3.5       3.0    3.5     3.0      4.0      3.0     4.5      3.0     5.0      3.0     5.0      3.0      5.5     3.0      6.0      3.0     7.0      3.0     9.0      3.0    10            3.0
35




       excl
     86.35 to 102.0,           3.5       2.5    3.5     2.5      3.5      3.0     4.0      3.0     4.5      3.0     4.5      3.0      5.0     3.0      5.5      3.0     6.0      3.0     8.0      3.0    9.0           3.0
       excl
     102.0 to 125.6,           3.5       2.5    3.5     2.5      3.5      3.0     3.5      3.0     4.0      3.0     4.0      3.0      4.5     3.0      5.0      3.0     5.5      3.0     7.0      3.0    8.0           3.0
       excl
     125.6 to 149.2,           3.0       2.5    3.5     2.5      3.5      2.5     3.5      3.0     3.5      3.0     3.5      3.0      4.0     3.0      4.5      3.0     5.0      3.0     6.5      3.0    7.0           3.0
       excl
     149.2 to 196.2,           3.0       2.0    3.0     2.0      3.0      2.0     3.0      2.0     3.5      2.0     3.5      2.5      3.5     2.5      4.0      3.0     4.5      3.0     6.0      3.0    6.5           3.0
       excl
     196.2 to 392.5,           2.5       2.0    3.0     2.0      3.0      2.0     3.0      2.0     3.5      2.0     3.5      2.0      3.5     2.5      3.5      3.0     4.0      3.0     5.5      3.0    6.0           3.0
       excl
     392.5 to 588.8,           2.5       2.0    3.0     2.0      3.0      2.0     3.0      2.0     3.5      2.0     3.5      2.0      3.5     2.5      3.5      3.0     3.5      3.0     4.0      3.0    4.5           3.0
       excl
     588.8 to 785.0,           2.5       1.5    2.5     1.5      2.5      1.5     2.5      1.5     2.5      2.0     2.5      2.0      2.5     2.0      2.5      2.0     2.5      2.0     3.0      2.0    3.5           2.0
       excl
     785.0 to 1178,            2.5       1.0    2.5     1.0      2.5      1.0     2.5      1.0     2.5      1.0     2.5      1.0      2.5     1.0      2.5      1.0     2.5      1.0     3.0      1.0    3.5           1.0
       excl
     1178 to 1962,             2.5       1.0    2.5     1.0      2.5      1.0     2.5      1.0     2.5      1.0     2.5      1.0      2.5     1.0      2.5      1.0     2.5      1.0     2.5      1.0    3.0           1.0
       excl
     1962 to 2355,             2.0       1.0    2.0     1.0      2.5      1.0     2.5      1.0     2.5      1.0     2.5      1.0      2.5     1.0      2.5      1.0     2.5      1.0     2.5      1.0    2.5           1.0
       excl
     2355 to 2983,             2.0       1.0    2.0     1.0      2.0      1.0     2.0      1.0     2.5      1.0     2.5      1.0      2.5     1.0      2.5      1.0     2.5      1.0     2.5      1.0    2.5           1.0
       incl
     A
         The term “lot” means all the plates of each tabular width and mass group represented in each shipment.




                                                                                                                                                                                                                             SA-6/SA-6M
    SA-6/SA-6M                                                              ASME BPVC.II.A-2025



TABLE A1.3 Permitted Variations in Width and Length for Sheared Plates 40 mm and Under in Thickness; Length Only of Universal Mill
                                              Plates 65 mm and Under in Thickness

              Specified Dimensions, mm                      Permitted Variations Over Specified Width and LengthA for Thicknesses Given in Millimetres and Equivalent
                                                                                       Masses Given in Kilograms per Square Metre, mm
                                                                 To 10.5, excl                10.5 to 16, excl               16 to 25, excl             25 to 50, inclB
           Length                     Width                      To 78.50, excl           78.50 to 125.6, excl          125.6 to 196.2, excl       196.2 to 392.5, excl
                                                           Width          Length       Width            Length         Width          Length      Width           Length
To 3000, excl               To 1500, excl                   10              13            11              16            13              19         16               25
                            1500 to 2100, excl              11              16            13              18            16              22         19               25
                            2100 to 2700, excl              13              19            16              22            19              25         25               29
                            2700 and over                   16              22            19              25            22              29         29               32

3000 to 6000, excl          To 1500, excl                   10              19            13              22            16              25         19               29
                            1500 to 2100, excl              13              19            16              22            19              25         22               32
                            2100 to 2700, excl              14              22            18              24            21              29         25               35
                            2700 and over                   16              25            19              29            22              32         29               35

6000 to 9000, excl          To 1500, excl                   10              25            13              29            16              32         19               38
                            1500 to 2100, excl              13              25            16              29            19              32         22               38
                            2100 to 2700, excl              14              25            18              32            22              35         25               38
                            2700 and over                   18              29            22              32            25              35         32               44

9000 to 12 000, excl        To 1500, excl                   11              29            13              32            16              35         19               41
                            1500 to 2100, excl              13              32            16              35            19              38         22               41
                            2100 to 2700, excl              14              32            19              35            22              38         25               48
                            2700 and over                   19              35            22              38            25              41         32               48

12 000 to 15 000, excl      To 1500, excl                   11              32            13              38            16              41         19               48
                            1500 to 2100, excl              13              35            16              38            19              41         22               48
                            2100 to 2700, excl              16              35            19              38            22              41         25               48
                            2700 and over                   19              38            22              41            25              44         32               48

15 000 to 18 000, excl      To 1500, excl                   13              44            16              48            19              48         22               57
                            1500 to 2100, excl              16              44            19              48            22              48         25               57
                            2100 to 2700, excl              16              44            19              48            22              48         29               57
                            2700 and over                   22              44            25              51            29              57         32               64

18 000 and over             To 1500, excl                   14              51            19              54            22              57         25               70
                            1500 to 2100, excl              19              51            22              54            25              57         29               70
                            2100 to 2700, excl              19              51            22              54            25              57         32               70
                            2700 and over                   25              51            29              60            32              64         35               76
A
  Permitted variations under specified width and length, 6 mm. By agreement, these permitted variations may be taken all over, in which case the sum of the permitted
variations applies.
B
  Permitted variations in length apply also to Universal Mill plates up to 300 mm in width for thicknesses over 50 to 65 mm, incl, except for alloy steel up to 50 mm thick.



    TABLE A1.4 Permitted Variations in Width for Mill Edge Carbon                              TABLE A1.5 Permitted Variations in Rolled Width for Universal
     and High Strength Low-Alloy Plates Produced on Strip Mills                                       Mill Plates 380 mm and Under in Thickness
    (Applies to Plates Produced from Coil and to Plates Produced                                                Permitted Variations Over Specified WidthA for Thickness
                from an As-Rolled Structural Product)                                                              Given in Millimetres or Equivalent Masses Given in
                                                                                                                            Kilograms per Square Metre, mm
                                                    Permitted Variation Over
          Specified Width, mm                                                                                                                          Over 50 Over 250
                                                     Specified Width, mmA                                        To 10, 10 to 16, 16 to 25, 25 to 50,
                                                                                                                                                        to 250, to 400,
                                                                                          Specified Width, mm     excl     excl       incl      incl
          To 360, excl                                        11                                                                                          incl     incl
          360 to 430, excl                                    13                                                                                         Over     Over
                                                                                                                   To    78.50 to 125.6 to 196.2 to
          430 to 480, excl                                    14                                                                                         392.5    1962
                                                                                                                 78.50, 125.6,       196.2,   392.5,
          480 to 530, excl                                    16                                                                                       to 1962, to 3140,
                                                                                                                  excl     excl       excl      incl
          530 to 610, excl                                    17                                                                                          incl     incl
          610 to 660, excl                                    21                          Over 200 to 500, excl     3        3          5         6        10       13
          660 to 710, excl                                    24                          500 to 900, excl          5        6          8        10        11       14
          710 to 890, excl                                    29                          900 and over              8       10         11        13        14       16
          890 to 1270, excl                                   32                          A
                                                                                               Permitted variation under specified width, 3 mm.
          1270 to 1520, excl                                  38
          1520 to 1650, excl                                  41
          1650 to 1780, excl                                  44
          1780 to 2030, excl                                  47
          2030 and over                                       51
A
    No permitted variation under specified width.




                                                                                     36
                                                                            ASME BPVC.II.A-2025                                                              SA-6/SA-6M



                     TABLE A1.6 Permitted Variations in Diameter for Sheared Circular Plates 25 mm and Under in Thickness
                                                                                                Permitted Variations Over Specified
                Specified Diameters, mm
                                                                                         Diameter for Thicknesses Given in Millimetres, mmA
                                                                      To 10, excl                          10 to 16, excl                          16 to 25, incl
             To 800, excl                                                    6                                   10                                     13
             800 to 2100, excl                                               8                                   11                                     14
             2100 to 2700, excl                                             10                                   13                                     16
             2700 to 3300, excl                                             11                                   14                                     17
             3300 and over                                                  13                                   16                                     19
A
    No permitted variation under specified diameter.



                      TABLE A1.7 Permitted Variations in Diameter for Gas-Cut Circular Plates (Not Applicable to Alloy Steel)
                                                                                    Permitted Variation Over Specified Diameter
                                                                                            for Thicknesses Given, mmA
               Specified
            Diameters, mm                                           25 to                  50 to                100 to                150 to                   200 to
                                             To 25,
                                                                     50,                   100,                  150,                  200,                     400,
                                              excl
                                                                    excl                   excl                  excl                  excl                     incl
        To 800, excl                           10                    10                      13                   13                    16                          19
        800 to 2100, excl                      10                    13                      13                   16                    19                          22
        2100 to 2700, excl                     13                    14                      16                   19                    22                          25
        2700 to 3300, excl                     13                    14                      17                   22                    25                          29
        3300 and over                          16                    19                      22                   25                    29                          32
A
    No permitted variations under specified diameter.



    TABLE A1.8 Permitted Variations in Width and Length for Rectangular Plates When Gas Cutting is Specified or Required (Applies to
                                                    Alloy Steel Specifications Only)
     NOTE 1—Plates with universal rolled edges will be gas cut to length only.
     NOTE 2—These permitted variations shall be taken all under or divided over and under, if so specified.
                                                                                                              Permitted Variation Over Specified
                              Specified Thickness, mm
                                                                                                                   Width and Length, mm
                                  To 50, excl                                                                                19
                                  50 to 100, excl                                                                            25
                                  100 to 150, excl                                                                           29
                                  150 to 200, excl                                                                           33
                                  200 to 400, excl                                                                           38



        TABLE A1.9 Permitted Variations in Width and Length for Rectangular Plates When Gas Cutting is Specified or Required (Not
                                                        Applicable to Alloy Steel)
     NOTE 1—Plates with universal rolled edges will be gas cut to length only.
                                                                                                                   Permitted Variation Over
                              Specified Thickness, mm                                                                  Specified Width
                                                                                                                      and Length, mmA
                                   To 50, excl                                                                               13
                                  50 to 100, excl                                                                            16
                                  100 to 150, excl                                                                           19
                                  150 to 200, excl                                                                           22
                                  200 to 400, incl                                                                           25
A
    These permitted variations shall be taken all under or divided over and under, if so specified.




                                                                                      37
    SA-6/SA-6M                                                           ASME BPVC.II.A-2025



             TABLE A1.10 Permitted Variations in Diameter for Gas-Cut Circular Plates (Applies to Alloy Steel Specifications Only)
                                                                       Permitted Variations Over Specified Diameter for Specified Thicknesses
                                                                                             Given in Millimetres, mmA

          Specified Diameter, mm                                          25                 50                  100                  150       200
                                                    To
                                                                          to                 to                   to                   to        to
                                                   25,
                                                                         50,                100,                 150,                 200,      400,
                                                   excl
                                                                         excl               excl                 excl                 excl      incl
        To 800, excl                                13                   13                  19                   19                   25       25
        800 to 2100, excl                           13                   16                  22                   25                   29       32
        2100 to 2700, excl                          16                   19                  25                   29                   32       35
        2700 to 3300, incl                          22                   25                  29                   32                   35       38
A
    No permitted variations under specified diameter.



                                             TABLE A1.11 Permitted CamberA for Carbon Steel, High-Strength
                                              Low-Alloy Steel, and Alloy Steel Universal Mill Plates and High-
                                               Strength Low-Alloy Steel and Alloy Steel Sheared or Gas-Cut
                                                                    Rectangular Plates
                                                        Specified Width, mm                  Permitted Camber, mm
                                                         To 750, incl                       Length in millimetres/300
                                                         Over 750 to 1500                   Length in millimetres/250
                                             A
                                               Camber as it relates to plates is the horizontal edge curvature in the length,
                                             measured over the entire length of the plate in the flat position.



                                             TABLE A1.12 Permitted CamberA for Sheared Plates and Gas-Cut
                                               Rectangular Plates, All Thicknesses (Applies to Carbon Steel
                                                                           Only)
                                                              Permitted camber, mm = length in millimetres/500
                                             A
                                              Camber as it relates to plates is the horizontal edge curvature in the length,
                                             measured over the entire length of the plate in the flat position.




                                                                                    38
                                                                       ASME BPVC.II.A-2025                                                               SA-6/SA-6M



                        TABLE A1.13 Permitted Variations From a Flat Surface for Standard Flatness Carbon Steel Plates
   NOTE 1—When the longer dimension is under 900 mm, the permitted variation from a flat surface shall not exceed 6 mm. When the longer dimension
is from 900 to 1800 mm, incl, the permitted variation from a flat surface shall not exceed 75 % of the tabular amount for the specified width, but in no
case less than 6 mm.
  NOTE 2—These permitted variations apply to plates that have a specified minimum tensile strength of not more than 415 MPa or comparable chemical
composition or hardness. The limits in this table are increased 50 % for plates that have a higher specified minimum tensile strength or comparable
chemical composition or hardness.
  NOTE 3—This table and these notes cover the permitted variations from a flat surface for circular and sketch plates, based upon the maximum
dimensions of such plates.
   NOTE 4—Where “...” appears in this table, there is no requirement.
   NOTE 5—Plates must be in a horizontal position on a flat surface when flatness is measured.
                                                                Permitted Variations From a Flat Surface for Specified Widths Given in Millimetres, mmA,B
