Repository: hangcheng2012/hermes-skills-backup

File: skills/vessel/pressure-vessel-expert/knowledge/extracted/ASME BPVC 2025 Ⅱ.A.铁基材料(to SA-450)(2).txt (part 31 of 114)
                                    ASME B PVC.I I .A-2025
   S3.1 At the option of the purchaser or his representa-                  S6.1 When castings are speciﬁed for government pro-
tive, a casting of each design ordered may be tested to                 curement, the location of the permanent markings speciﬁed
destruction, or otherwise broken up, to determine the pres-             in 15.1, as well as any special marking for mechanical or
ence of any manufacturing condition that might be detri-                physical properties (either permanent or temporary), shall
mental to the serviceability of the casting.                            be as indicated on the government drawings or sketches.




                                                                  136
                                                     ASME BPVC.II.A-2025                                             SA-47/SA-47M



                                                       APPENDIX


                                             (Nonmandatory Information)



X1. MECHANICAL PROPERTIES OF                                          section of the general run of malleable iron castings. Fur-
    CASTINGS                                                          thermore, the initial freezing of malleable irons as homoge-
                                                                      neous white iron, together with the heat treatment that is
   X1.1 The mechanical properties of malleable iron cast-             inherent in the manufacture of malleable iron, tends to
ings are inﬂuenced by a number of factors, including the              reduce the section-sensitivity effect. Therefore, where
cooling rate during solidiﬁcation, chemical composition,              experimentation into precise properties within a given cast-
the heat treatment, the design of the casting, section thick-         ing would be infeasible, this standard test bar, made like
ness, and the location and effectiveness of gates, risers,            any typical casting, should provide a practical approxima-
and chills.                                                           tion of the properties that can be expected in average sound
                                                                      malleable iron casting.
   X1.2 Because of the complexity of these factors in                    X1.4 If malleable iron castings are welded, the micro-
inﬂuencing the properties of the ﬁnal product, no precise             structure of the iron is markedly affected, particularly in
                                                                      the heat-affected zone. Therefore, since this may adversely
quantitative relationship can be stated between the proper-
                                                                      affect the properties of the casting, the welding of malleable
ties of the iron in various locations of the same casting or
                                                                      iron castings should be done under strict metallurgical
between the properties of a casting and those of a test
                                                                      control, followed by appropriate post-weld heat treatment,
specimen cast from the same iron. When such a relationship            to minimize the substantial reductions in ductility, impact
is important and must be known for a speciﬁc application,             resistance, and machinability that could result, particularly
it may be determined by appropriate experimentation.                  in the vicinity of the weldment. Nevertheless, it is generally
                                                                      considered inadvisable to join castings to similar castings
   X1.3 The specimen speciﬁed in 7.2.1 as the standard                or to other materials, by fusion welding out in the ﬁeld,
tensile test bar for malleable iron has a 5⁄8 in. [16 mm]             or in manufactured assemblies, without fully testing the
diameter test section that reasonably represents a typical            entire completed part.




                                                                137
INTENTIONALLY LEFT BLANK
                         ASME BPVC.II.A-2025                    SA-53/SA-53M




   SPECIFICATION FOR PIPE, STEEL, BLACK AND
HOT-DIPPED, ZINC-COATED, WELDED AND SEAMLESS



                       SA-53/SA-53M



             (Identical with ASTM Specification A53/A53M-20.)




                                 139
 SA-53/SA-53M                                                  ASME BPVC.II.A-2025



                Specification for
                Pipe, Steel, Black and Hot-Dipped, Zinc-Coated, Welded and
                Seamless




1. Scope                                                                           1.3.2 If Type S or Type E is required for close coiling or
   1.1 This specification covers seamless and welded black                       cold bending, Grade A is the preferred grade; however, this is
and hot-dipped galvanized steel pipe in NPS 1⁄8 to NPS 26 [DN                    not intended to prohibit the cold bending of Grade B pipe.
6 to DN 650] (Note 1), inclusive, with nominal wall thickness                      1.3.3 Type E is furnished either nonexpanded or cold
(Note 2) as given in Table X2.2 and Table X2.3. It shall be                      expanded at the option of the manufacturer.
permissible to furnish pipe having other dimensions provided                        1.4 The values stated in either SI units or inch-pound units
that such pipe complies with all other requirements of this                      are to be regarded separately as standard. The values stated in
specification. Supplementary requirements of an optional na-                     each system may not be exact equivalents; therefore, each
ture are provided and shall apply only when specified by the                     system shall be used independently of the other. Combining
purchaser.                                                                       values from the two systems may result in non-conformance
   NOTE 1—The dimensionless designators NPS (nominal pipe size) [DN
                                                                                 with the standard.
(diameter nominal)] have been substituted in this specification for such            1.5 The following precautionary caveat pertains only to the
traditional terms as “nominal diameter,” “size,” and “nominal size.”             test method portion, Sections 7, 8, 9, 13, 14, and 15 of this
   NOTE 2—The term nominal wall thickness has been assigned for the              specification: This standard does not purport to address all of
purpose of convenient designation, existing in name only, and is used to
distinguish it from the actual wall thickness, which may vary over or            the safety concerns, if any, associated with its use. It is the
under the nominal wall thickness.                                                responsibility of the user of this standard to establish appro-
  1.2 This specification covers the following types and                          priate safety, health, and environmental practices and deter-
grades:                                                                          mine the applicability of regulatory requirements prior to use.
  1.2.1 Type F—Furnace-butt-welded, continuous welded                               1.6 The text of this specification contains notes or footnotes,
Grade A,                                                                         or both, that provide explanatory material. Such notes and
  1.2.2 Type E—Electric-resistance-welded, Grades A and B,                       footnotes, excluding those in tables and figures, do not contain
and                                                                              any mandatory requirements.
  1.2.3 Type S—Seamless, Grades A and B.                                            1.7 This international standard was developed in accor-
                                                                                 dance with internationally recognized principles on standard-
  NOTE 3—See Appendix X1 for definitions of types of pipe.
                                                                                 ization established in the Decision on Principles for the
   1.3 Pipe ordered under this specification is intended for                     Development of International Standards, Guides and Recom-
mechanical and pressure applications and is also acceptable for                  mendations issued by the World Trade Organization Technical
ordinary uses in steam, water, gas, and air lines. It is suitable                Barriers to Trade (TBT) Committee.
for welding, and suitable for forming operations involving
coiling, bending, and flanging, subject to the following quali-                  2. Referenced Documents
fications:                                                                         2.1 ASTM Standards:
   1.3.1 Type F is not intended for flanging.                                      A90/A90M Test Method for Weight [Mass] of Coating on
                                                                                     Iron and Steel Articles with Zinc or Zinc-Alloy Coatings
                                                                                   A370 Test Methods and Definitions for Mechanical Testing
                                                                                     of Steel Products




                                                                           140
                                                     ASME BPVC.II.A-2025                                               SA-53/SA-53M



  A530/A530M Specification for General Requirements for                  3.1.6 Size (either nominal (NPS) [DN] and weight class or
    Specialized Carbon and Alloy Steel Pipe                           schedule number, or both; or outside diameter and wall
  A700 Guide for Packaging, Marking, and Loading Methods              thickness, see Table X2.2 and Table X2.3),
    for Steel Products for Shipment                                      3.1.7 Length (specific or random, see Section 16),
  A751 Test Methods and Practices for Chemical Analysis of               3.1.8 End finish (plain end or threaded, Section 11),
    Steel Products                                                       3.1.8.1 Threaded and coupled, if desired,
  A865/A865M Specification for Threaded Couplings, Steel,                3.1.8.2 Threads only (no couplings), if desired,
    Black or Zinc-Coated (Galvanized) Welded or Seamless,                3.1.8.3 Plain end, if desired,
    for Use in Steel Pipe Joints                                         3.1.8.4 Couplings power tight, if desired,
  B6 Specification for Zinc                                              3.1.8.5 Taper-tapped couplings for NPS 2 [DN 50] and
  E29 Practice for Using Significant Digits in Test Data to           smaller, if desired,
    Determine Conformance with Specifications                            3.1.9 Close coiling, if desired (see 7.2.2),
  E213 Practice for Ultrasonic Testing of Metal Pipe and                 3.1.10 Nondestructive electric test for seamless pipe (see
    Tubing                                                            9.2),
  E273 Practice for Ultrasonic Testing of the Weld Zone of               3.1.11 Certification (see Section 20),
    Welded Pipe and Tubing                                               3.1.12 Report of the length of the end effect, if desired (see
  E309 Practice for Eddy Current Examination of Steel Tubu-           9.2.7),
    lar Products Using Magnetic Saturation                               3.1.13 Marking (see Section 21),
  E570 Practice for Flux Leakage Examination of Ferromag-                3.1.14 End use of pipe,
    netic Steel Tubular Products                                         3.1.15 Special requirements,
  E1806 Practice for Sampling Steel and Iron for Determina-              3.1.16 Supplementary requirements, if any,
    tion of Chemical Composition                                         3.1.17 Selection of applicable level of preservation and
  2.2 ANSI Standards:                                                 packaging and level of packing required, if other than as
  ASC X12                                                             specified or if MIL-STD-163 applies (see 22.1), and
  B1.20.1 Pipe Threads, General Purpose                                  3.1.18 Packaging and package marking, if desired (see
  2.3 ASME Standard:                                                  23.1).
  B36.10M Welded and Seamless Wrought Steel Pipe
                                                                      4. Materials and Manufacture
  2.4 Military Standards:
  MIL-STD-129 Marking for Shipment and Storage                           4.1 The steel for both seamless and welded pipe shall be
  MIL-STD-163 Steel Mill Products Preparation for Shipment            made by one or more of the following processes: open-hearth,
    and Storage                                                       electric-furnace, or basic-oxygen.
  2.5 Federal Standards:                                                4.2 If steels of different grades are sequentially strand cast,
  Fed. Std. No. 123 Marking for Shipment (Civil Agencies)             identification of the resultant transition material is required.
  Fed. Std. No. 183 Continuous Identification Marking of Iron         The steel producer shall remove the transition material by any
    and Steel Products                                                established procedure that positively separates the grades.
  2.6 API Standard:                                                     4.3 The weld seam of electric-resistance welded pipe in
  5B Specification for Threading, Gauging, and Thread In-             Grade B shall be heat treated after welding to a minimum of
    spection of Casing, Tubing, and Line Pipe Threads                 1000 °F [540 °C] so that no untempered martensite remains, or
                                                                      otherwise processed in such a manner that no untempered
3. Ordering Information                                               martensite remains.
  3.1 Information items to be considered, if appropriate, for           4.4 When pipe is cold expanded, the amount of expansion
inclusion in the purchase order are as follows:                       shall not exceed 11⁄2 % of the specified outside diameter of the
  3.1.1 Specification designation (A53 or A53M, including             pipe.
year-date),
  3.1.2 Quantity (feet, metres, or number of lengths),                5. Chemical Composition
  3.1.3 Grade (A or B),
  3.1.4 Type (F, E, or S; see 1.2),                                     5.1 The steel shall conform to the requirements as to
  3.1.5 Finish (black or galvanized),                                 chemical composition given in Table 1 and the chemical
                                                                      analysis shall be in accordance with Test Methods, Practices,
                                                                      and Terminology A751.

                                                                      6. Product Analysis
                                                                        6.1 The purchaser is permitted to perform an analysis of two
                                                                      pipes from each lot of 500 lengths, or fraction thereof. Samples
                                                                      for chemical analysis, except for spectrographic analysis, shall
                                                                      be taken in accordance with Practice E1806. The chemical
                                                                      composition thus determined shall conform to the requirements
                                                                      given in Table 1.



                                                                141
    SA-53/SA-53M                                                       ASME BPVC.II.A-2025



                                                                TABLE 1 Chemical Requirements
                                                                                          Composition, max, %
                                       Carbon     Manganese    Phosphorus       Sulfur       CopperA       NickelA   ChromiumA     MolybdenumA      VanadiumA
                                                                       Type S (seamless pipe)
    Grade A                            0.25B          0.95        0.05          0.045          0.40         0.40       0.40             0.15           0.08
    Grade B                            0.30C          1.20        0.05          0.045          0.40         0.40       0.40             0.15           0.08
                                                                  Type E (electric-resistance-welded)
    Grade A                            0.25B          0.95        0.05          0.045          0.40         0.40       0.40             0.15           0.08
    Grade B                            0.30C          1.20        0.05          0.045          0.40         0.40       0.40             0.15           0.08
                                                                     Type F (furnace-welded pipe)
    Grade A                            0.30B          1.20        0.05          0.045          0.40         0.40       0.40             0.15           0.08
A
  The total composition for these five elements shall not exceed 1.00 %.
B
 For each reduction of 0.01 % below the specified carbon maximum, an increase of 0.06 % manganese above the specified maximum will be permitted up to a maximum
of 1.35 %.
C
  For each reduction of 0.01 % below the specified carbon maximum, an increase of 0.06 % manganese above the specified maximum will be permitted up to a maximum
of 1.65 %.




   6.2 If the analysis of either pipe does not conform to the                            7.2 Bend Test:
requirements given in Table 1, analyses shall be made on                                 7.2.1 For pipe NPS 2 [DN 50] or smaller, a sufficient length
additional pipes of double the original number from the same                          of pipe shall be capable of being bent cold through 90° around
lot, each of which shall conform to the specified requirements.                       a cylindrical mandrel, the diameter of which is twelve times the
                                                                                      specified outside diameter of the pipe, without developing
7. Mechanical Properties                                                              cracks at any portion and without opening the weld.
   7.1 Tension Test:                                                                     7.2.2 If ordered for close coiling, the pipe shall stand being
   7.1.1 For tension tests other than transverse weld tension                         bent cold through 180° around a cylindrical mandrel, the
tests, the yield strength corresponding to a permanent offset of                      diameter of which is eight times the specified outside diameter
0.2 % of the gage length or to an extension of 0.5 % of the gage                      of the pipe, without failure.
length under load, the tensile strength, and the elongation in 2                         7.2.3 Double-extra-strong pipe over NPS 11⁄4 [DN 32] need
in. or 50 mm shall be determined, and the tension test results                        not be subjected to the bend test.
shall conform to the applicable tensile property requirements
                                                                                         7.3 Flattening Test:
given in Table 2.
                                                                                         7.3.1 The flattening test shall be made on welded pipe over
   7.1.2 For transverse weld tension tests, the tensile strength
                                                                                      NPS 2 [DN 50] in extra-strong weight or lighter.
shall be determined, and the tension test results shall conform
                                                                                         7.3.2 Seamless Pipe:
to the applicable tensile strength requirement given in Table 2.
   7.1.3 Electric-resistance-welded pipe NPS 8 [DN 200] or                               7.3.2.1 Although testing is not required, pipe shall be
larger shall be tested using two transverse test specimens, one                       capable of meeting the flattening test requirements of Supple-
taken across the weld and one taken opposite the weld.                                mentary Requirement S1, if tested.
   7.1.4 Transverse tension test specimens shall be approxi-                             7.3.3 Electric-Resistance-Welded Pipe:
mately 11⁄2 in. [38 mm] wide in the gage length and shall                                7.3.3.1 A test specimen at least 4 in. [100 mm] in length
represent the full wall thickness of the pipe from which the test                     shall be flattened cold between parallel plates in three steps,
specimens were cut.                                                                   with the weld located either 0° or 90° from the line of direction
                                                                                      of force as required by 7.3.3.2 or 7.3.3.3, whichever is
                                                                                      applicable. During the first step, which is a test for ductility of
                       TABLE 2 Tensile Requirements
                                                                                      the weld, except as allowed by 7.3.5, 7.3.6, and 7.3.7, no cracks
                                                  Grade A          Grade B            or breaks on the inside or outside surface at the weld shall be
    Tensile strength, min, psi [MPa]            48 000 [330]     60 000 [415]         present before the distance between the plates is less than two
    Yield strength, min, psi [MPa]              30 000 [205]     35 000 [240]
    Elongation in 2 in. or 50 mm                    A,B               A,B             thirds of the specified outside diameter of the pipe. As a second
A
  The minimum elongation in 2 in. [50 mm] shall be that determined by the
                                                                                      step, the flattening shall be continued as a test for ductility
following equation:                                                                   away from the weld. During the second step, except as allowed
                            e 5 625000 f 1940g A 0.2/U 0.9                            by 7.3.6 and 7.3.7, no cracks or breaks on the inside or outside
                                                                                      surface away from the weld shall be present before the distance
where:
e     = minimum elongation in 2 in. or 50 mm in percent, rounded to the nearest
                                                                                      between the plates is less than one third of the specified outside
        percent,                                                                      diameter of the pipe but is not less than five times the specified
A     = the lesser of 0.75 in.2 [500 mm2] and the cross-sectional area of the         wall thickness of the pipe. During the third step, which is a test
        tension test specimen, calculated using the specified outside diameter of
        the pipe, or the nominal width of the tension test specimen and the
                                                                                      for soundness, the flattening shall be continued until the test
        specified wall thickness of the pipe, with the calculated value               specimen breaks or the opposite walls of the test specimen
        rounded to the nearest 0.01 in.2 [1 mm2], and                                 meet. Evidence of laminated or unsound material or of incom-
U     = specified minimum tensile strength, psi [MPa].
                                                                                      plete weld that is revealed by the flattening test shall be cause
B
 See Table X4.1 or Table X4.2, whichever is applicable, for the minimum               for rejection.
elongation values that are required for various combinations of tension test
specimen size and specified minimum tensile strength.                                    7.3.3.2 For pipe produced in single lengths, the flattening
                                                                                      test specified in 7.3.3.1 shall be made using a test specimen



                                                                                    142
                                                         ASME BPVC.II.A-2025                                                         SA-53/SA-53M



taken from each end of each length of pipe. The tests from each            discretion of the manufacturer, to perform the hydrostatic test
end shall be made alternately with the weld at 0° and at 90°               on pipe with plain ends, with threads only, or with threads and
from the line of direction of force.                                       couplings; and it shall also be permissible to test pipe in either
   7.3.3.3 For pipe produced in multiple lengths, the flattening           single lengths or multiple lengths.
test specified in 7.3.3.1 shall be made as follows:                           NOTE 4—The hydrostatic test pressures given herein are inspection test
     (1) Test specimens taken from, and representative of, the             pressures, are not intended as a basis for design, and do not have any direct
front end of the first pipe intended to be supplied from each              relationship to working pressures.
coil, the back end of the last pipe intended to be supplied from              8.3 The minimum hydrostatic test pressure required to
each coil, and each side of any intermediate weld stop location            satisfy the requirements specified in 8.2 need not exceed 2500
shall be flattened with the weld located at 90° from the line of           psi [17 200 kPa] for pipe NPS 3 [DN 80] or smaller, or 2800
direction of force.                                                        psi [19 300 kPa] for pipe larger than NPS 3 [DN 80]; however,
     (2) Test specimens taken from pipe at any two locations               the manufacturer has the option of using higher test pressures.
intermediate to the front end of the first pipe and the back end           For all sizes of seamless pipe and electric-resistance-welded
of the last pipe intended to be supplied from each coil shall be           pipe, the hydrostatic test pressure shall be maintained for at
flattened with the weld located at 0° from the line of direction           least 5 s.
of force.
   7.3.3.4 For pipe that is to be subsequently reheated through-           9. Nondestructive Electric Test
out its cross section and hot formed by a reducing process, the
manufacturer shall have the option of obtaining the flattening                9.1 Type E Pipe:
test specimens required by 7.3.3.2 or 7.3.3.3, whichever is                   9.1.1 Except for pipe produced on a hot-stretch reducing
applicable, either prior to or after such hot reducing.                    mill, the weld seam of each length of electric-resistance-
   7.3.4 Continuous-Welded Pipe—A test specimen at least 4                 welded pipe NPS 2 [DN 50] or larger shall be tested with a
in. [100 mm] in length shall be flattened cold between parallel            nondestructive electric test in accordance with Practices E213,
plates in three steps. The weld shall be located at 90° from the           E273, E309, or E570. Each length of electric-resistance-
line of direction of force. During the first step, which is a test         welded pipe NPS 2 [DN 50] or larger and produced on a
for ductility of the weld, except as allowed by 7.3.5, 7.3.6, and          hot-stretch-reducing mill shall be tested with a nondestructive
7.3.7, no cracks or breaks on the inside, outside, or end                  electric test that inpsects the full volume of the pipe in
surfaces at the weld shall be present before the distance                  accordance with Practices E213, E309, or E570.
between the plates is less than three fourths of the specified                9.1.2 Ultrasonic and Electromagnetic Inspection—Any
outside diameter of the pipe. As a second step, the flattening             equipment utilizing the ultrasonic or electromagnetic principles
shall be continued as a test for ductility away from the weld.             and capable of continuous and uninterrupted inspection of the
During the second step, except as allowed by 7.3.6 and 7.3.7,              weld seam shall be used. The equipment shall be checked with
no cracks or breaks on the inside, outside, or end surfaces away           an applicable reference standard as described in 9.1.3 at least
from the weld shall be present before the distance between the             once every working turn or not more than 8 h to demonstrate
plates is less than 60 % of the specified outside diameter of the          its effectiveness and the inspection procedures. The equipment
pipe. During the third step, which is a test for soundness, the            shall be adjusted to produce well-defined indications when the
flattening shall be continued until the test specimen breaks or            reference standard is scanned by the inspection unit in a
the opposite walls of the test specimen meet. Evidence of                  manner simulating the inspection of the product.
laminated or unsound material or of incomplete weld that is                   9.1.3 Reference Standards—The length of the reference
revealed by the flattening test shall be cause for rejection.              standards shall be determined by the pipe manufacturer, and
   7.3.5 Surface imperfections in the test specimen before                 they shall have the same specified diameter and thickness as
flattening, but revealed during the first step of the flattening           the product being inspected. Reference standards shall contain
test, shall be judged in accordance with the finish requirements           machined notches, one on the inside surface and one on the
in Section 12.                                                             outside surface, or a drilled hole, as shown in Fig. 1, at the
   7.3.6 Superficial ruptures as a result of surface imperfec-             option of the pipe manufacturer. The notches shall be parallel
tions shall not be cause for rejection.                                    to the weld seam, and shall be separated by a distance sufficient
   7.3.7 For pipe with a D-to-t ratio less than 10, because the            to produce two separate and distinguishable signals. The 1 ⁄8-in.
strain imposed due to geometry is unreasonably high on the                 [3.2-mm] hole shall be drilled through the wall and perpen-
inside surface at the 6 and 12 o’clock locations, cracks at such           dicular to the surface of the reference standard as shown in Fig.
locations shall not be cause for rejection.                                1. Care shall be taken in the preparation of the reference
                                                                           standard to ensure freedom from fins or other edge roughness,
                                                                           or distortion of the pipe.
8. Hydrostatic Test
                                                                              NOTE 5—The calibration standards shown in Fig. 1 are convenient
   8.1 The hydrostatic test shall be applied, without leakage
                                                                           standards for calibration of nondestructive testing equipment. The dimen-
through the weld seam or the pipe body.                                    sions of such standards are not to be construed as the minimum sizes of
  8.2 Plain-end pipe shall be hydrostatically tested to the                imperfections detectable by such equipment.
applicable pressure given in Table X2.2, and threaded-and-                   9.1.4 Acceptance Limits—Table 3 gives the height of accep-
coupled pipe shall be hydrostatically tested to the applicable             tance limit signals in percent of the height of signals produced
pressure given in Table X2.3. It shall be permissible, at the              by reference standards. Imperfections in the weld seam that



                                                                     143
 SA-53/SA-53M                                              ASME BPVC.II.A-2025




                                                       FIG. 1 Calibration Standards

                   TABLE 3 Acceptance Limits                                    9.2.2.2 The ultrasonic testing referred to in this specification
    Type Notch                  Size of Hole          Acceptance             is capable of detecting the presence and location of significant
                         in.                   mm        Limit               longitudinally or circumferentially oriented imperfections;
                                                       Signal, %
                                                                             however, different techniques need to be employed for the
     N10, V10              ⁄
                          18                   3.2       100
       B, P               ...                  ...       80                  detection of differently oriented imperfections. Ultrasonic test-
                                                                             ing is not necessarily capable of detecting short, deep imper-
                                                                             fections.
produce a signal greater than the acceptance limit signal given                 9.2.2.3 The eddy current examination referenced in this
in Table 3 shall be considered a defect unless the pipe                      specification has the capability of detecting significant
manufacturer can demonstrate that the imperfection does not                  discontinuities, especially of the short abrupt type.
reduce the effective wall thickness beyond 12.5 % of the                        9.2.2.4 The flux leakage examination referred to in this
specified wall thickness.                                                    specification is capable of detecting the presence and location
   9.2 Type S Pipe—As an alternative to the hydrostatic test at              of significant longitudinally or transversely oriented disconti-
the option of the manufacturer or if specified in the purchase               nuities. The provisions of this specification only require
order, the full body of each seamless pipe shall be tested with              longitudinal calibration for flux leakage. Different techniques
a nondestructive electric test in accordance with Practice E213,             need to be employed for the detection of differently oriented
E309, or E570. In such cases, each length so furnished shall                 imperfections.
include the mandatory marking of the letters “NDE.” Except as                   9.2.2.5 The hydrostatic test referred to in 8.2 has the
allowed by 9.2.6.2, it is the intent of this nondestructive electric         capability of finding imperfections of a size permitting the test
test to reject pipe with imperfections that produce test signals             fluid to leak through the tube wall and may be either visually
equal to or greater than those produced by the applicable                    seen or detected by a loss of pressure. Hydrostatic testing is not
calibration standards.                                                       necessarily capable of detecting very tight through-the-wall
   9.2.1 If the nondestructive electric test has been performed,             imperfections or imperfections that extend an appreciable
the lengths shall be marked with the letters “NDE.” The                      distance into the wall without complete penetration.
certification, if required, shall state Nondestructive Electric                 9.2.2.6 A purchaser interested in ascertaining the nature
Tested and shall indicate which of the tests was applied. Also,              (type, size, location, and orientation) of imperfections that are
the letters NDE shall be appended to the product specification               capable of being detected in the specific application of these
number and grade shown on the certification.                                 examinations is directed to discuss this with the manufacturer
   9.2.2 The following information is intended to facilitate the             of the tubular product.
use of this specification:                                                      9.2.3 For ultrasonic testing, the calibration reference
   9.2.2.1 The calibration standards defined in 9.2.3 through                notches shall be at the option of the manufacturer, and shall be
9.2.5 are convenient standards for calibration of nondestructive             any one of the three common notch shapes shown in Practice
testing equipment. The dimensions of such standards are not to               E213. The depth of notch shall not exceed 12.5 % of the
be construed as the minimum sizes of imperfections detectable                specified wall thickness of the pipe or 0.004 in. [0.1 mm],
by such equipment.                                                           whichever is the greater.



                                                                       144
                                                            ASME BPVC.II.A-2025                                                    SA-53/SA-53M



   9.2.4 For eddy current testing, the calibration pipe shall                 9.2.6.2 It shall be permissible to evaluate test signals pro-
contain, at the option of the manufacturer, any one of the                 duced by visual imperfections in accordance with the provi-
following calibration standards to establish a minimum sensi-              sions of Section 12. A few examples of such imperfections are
tivity level for rejection.                                                straightener marks, cutting chips, scratches, steel die stamps,
   9.2.4.1 Drilled Hole—The calibration pipe shall contain                 stop marks, or pipe reducer ripple.
three holes spaced 120° apart or four holes spaced 90° apart,                 9.2.7 The test methods described in Section 9 are not
sufficiently separated longitudinally to ensure separately dis-            necessarily capable of inspecting the end portion of pipes. This
tinguishable responses. The holes shall be drilled radially and            condition is referred to as end effect. The length of the end
completely through the pipe wall, care being taken to avoid                effect shall be determined by the manufacturer and, if specified
distortion of the pipe while drilling. Dependent upon the                  in the purchase order, reported to the purchaser.
nominal pipe size, the calibration pipe shall contain the
