Repository: hangcheng2012/hermes-skills-backup

File: skills/vessel/pressure-vessel-expert/knowledge/extracted/ASME BPVC 2025 Ⅱ.A.铁基材料(to SA-450)(2).txt (part 48 of 114)
                                    ASME B PVC.I I .A-2025
  6.4.1 Grade 6 and 6F nuts shall be tempered for a minimum                                           8001 to 22 000                               3
                                                                                                      Over 22 000                                  5
of 1 h at the temperature.
                                                                                             8.1.2.2 In addition, a hardness test shall be performed by the
  6.5 Grades 8, 8C, 8CLN, 8CLNCuB, 8M, 8T, 8F, 8P, 8N,                                     manufacturer in accordance with 8.1.5 on one sample nut
8MN, 8R, 8S, 8LN, 8MLN, 8MLCuN, 8ML4CuN, and 9C nuts                                       selected from each nominal diameter and series from each
shall be hot or cold forged, or shall be machined from                                     grade and heat number following completion of all production
hot-forged, hot-rolled or cold-drawn bars.                                                 heat treatments.
  6.6 Grades 8A, 8CA, 8CLNA, 8CLNCuBA, 8MA, 8TA,                                             8.1.3 Number of Tests, Grades 2HM and 7M:
8FA, 8PA, 8NA, 8MNA, 8RA, 8SA, 8LNA, 8MLNA,                                                  8.1.3.1 Each nut shall be tested in accordance with either
8MLCuNA, 8ML4CuNA, and 9CA nuts shall be hot- or                                           Specification A962/A962M or with Test Methods F606/F606M



                                                                                     252
                                                                          ASME BPVC.II.A-2025                                                   SA-194/SA-194M



                                                TABLE 3 Proof Load Using Threaded Mandrel — Inch Series
       NOTE 1—Proof loads are not design loads.
                                                                                                   Proof Load, lbfA
      Nominal     Threads      Stress Area
                                                                Grade 1                        Grades 2, 2HM, 6, 6F, 7M                 Grades 2H, 3, 7, 16, 43
      Size, in.   per Inch         in.2
                                                  Heavy HexB               HexC            Heavy HexD             HexE             Heavy HexF            HexG
 ⁄
14                  20       0.0316               4 130                3 820               4 770             4 300                5 570               4 770
 ⁄
5 16                18       0.0524               6 810                6 290               7 860             7 070                9 170               7 860
 ⁄
38                  16       0.0774              10 080                9 300              11 620            10 460               13 560             11 620
7⁄16                14       0.1063              13 820               12 760              15 940            14 350               18 600             15 940
1⁄2                 13       0.1419              18 450               17 030              21 280            19 160               24 830             21 280

 ⁄
9 16                12       0.182               23 660               21 840              27 300                 24 570          31 850             27 300
 ⁄
58                  11       0.226               29 380               27 120              33 900                 30 510          39 550             33 900
3⁄4                 10       0.334               43 420               40 080              50 100                 45 090          58 450             50 100
7⁄8                  9       0.462               60 060               55 440              69 300                 62 370          80 850             69 300
1                    8       0.606               78 780               72 720              90 900                 81 810         106 000             90 900

1 1⁄ 8               8       0.790             102 700                94 800             118 500                106 700         138 200            118 500
1 1⁄ 4               8       1.000             130 000               120 000             150 000                135 000         175 000            150 000
1 3⁄ 8               8       1.233             160 200               148 000             185 000                166 500         215 800            185 000
1 1⁄ 2               8       1.492             194 000               170 040             223 800                201 400         261 100            223 800

                                                                                      All Types of Grade 8, Grades 9C and 9CA
                                                                                           Heavy HexH              HexI
                                                  14  ⁄       20    0.0316              2 540                2 380
                                                  ⁄
                                                 5 16         18    0.0524              4 190                3 930
                                                  38  ⁄       16    0.0774              6 200                5 810
                                                  ⁄
                                                 7 16         14    0.1063              8 500                7 970
                                                  12  ⁄       13    0.1419             11 350               10 640

                                                  ⁄
                                                 9 16         12    0.182              14 560                   13 650
                                                  58⁄         11    0.226              18 080                   16 950
                                                  3 ⁄4        10    0.334              26 720                   25 050
                                                  7 ⁄8         9    0.462              36 960                   34 650
                                                  1            8    0.606              48 480                   45 450

                                                 1 1 ⁄8         8   0.790              63 200                   59 250
                                                 1 1 ⁄4         8   1.000              80 000                   75 000
                                                 1 3 ⁄8         8   1.233              98 640                   92 450
                                                 1 1 ⁄2         8   1.492             119 360                  111 900
A
  See limit for proof load test in 8.2.2.1. The proof load for jam nuts shall be 46 % of the tabulated load.
B
  Based on proof stress of 130 000 psi.
C
   Based on proof stress of 120 000 psi.
D
   Based on proof stress of 150 000 psi.
E
  Based on proof stress of 135 000 psi.
F
  Based on proof stress of 175 000 psi.
G
   Based on proof stress of 150 000 psi.
H
   Based on proof stress of 80 000 psi.
I
  Based on proof stress of 75 000 psi.




to ensure product conformance. The use of 100 % electromag-                               lot shall be rejected and either reprocessed and resampled, or
netic testing for hardness as an alternative to 100 % indentation                         tested 100 % by indentation hardness methods.
hardness testing is permissible when qualified by sampling                                   8.1.3.2 In addition, 8.1.2.2 shall be met.
using indentation hardness testing. Each lot tested for hardness
                                                                                             8.1.4 Number of Tests, All Types of Grade 8—Tests on the
electromagnetically shall be 100 % examined in accordance
                                                                                          number of sample nuts in accordance with 8.1.2.1 shall be
with Practice E566. Following electromagnetic testing for
                                                                                          performed by the manufacturer.
hardness, a random sample of a minimum of 100 pieces in each
purchase lot (as defined in 3.1.3) shall be tested by indentation                            8.1.5 Test 2—In addition to the testing required by 8.1.2.1
hardness methods. All samples must meet hardness require-                                 the manufacturer shall also perform hardness tests on sample
ments to permit acceptance of the lot. If any one sample is                               nuts after the following test heat treatment. After completion of
outside of the specified maximum or minimum hardness, the




                                                                                    253
    SA-194/SA-194M                                                          ASME BPVC.II.A-2025



                                                     TABLE 4 Proof Load Using Threaded Mandrel — Metric
    NOTE 1—Proof loads are not design loads.
    Nominal                                                                                         Proof Load, kNA
                  Threads        Stress Area
     Size,                                                        Grade 1                       Grades 2, 2HM, 6, 6F, 7M          Grades 2H, 3, 7, 16, 43
                   Pitch             mm2
     mm                                             Heavy HexB               HexC           Heavy HexD            HexE        Heavy HexF           HexG
     M12            1.75            84.3                75.5                 69.5               87.3                78.4         101.6               87.3
     M14            2.0            115.0                102.9                 94.9              119.0              107.0         138.6               119.0
     M16            2.0            157.0                140.5                129.5              162.5              146.0         189.2               162.5
     M20            2.5            245.0                219.3                202.1              253.6              227.8         295.2               253.6
     M22            2.5            303.0                271.2                249.9              313.6              281.8         365.1               313.6
     M24            3.0            353.0                315.9                291.2              365.4              328.3         425.4               365.4
     M27            3.0            459.0                411.0                378.7              475.1              426.9         553.4               475.1
     M30            3.5            561.0                502.1                462.8              580.6              521.7         676.0               580.6
     M36            4.0            817.0                731.2                674.0              845.6              759.8         984.5               845.6

                                                              All Types of Grade 8, and
                                                                 Grades 9C and 9CA
              Nominal Size, mm                 Thread Pitch    Stress    Heavy HexH            HexI
                                                               Area,
                                                                mm2
                     M12                          1.75          84.3         46.4              43.4
                     M14                          2.0          115.0         63.3              59.2
                     M16                          2.0          157.0         86.4              80.9
                     M20                          2.5          245.0        134.8              126.2
                     M22                          2.5          303.0        166.7              156.0
                     M24                          3.0          353.0        194.2              181.8
                     M27                          3.0          459.0        252.5              236.4
                     M30                          3.5          561.0        308.6              288.9
                     M36                          4.0          817.0        449.4              420.8
A
  See limit for proof load test in 8.2.2.1. The proof load for jam nuts shall be 46 % of the tabulated load.
B
  Based on proof stress of 895 MPa.
C
   Based on proof stress of 825 MPa.
D
   Based on proof stress of 1035 MPa.
E
  Based on proof stress of 930 MPa.
F
  Based on proof stress of 1205 MPa.
G
   Based on proof stress of 1035 MPa.
H
   Based on proof stress of 550 MPa.
I
  Based on proof stress of 515 MPa.




all production heat treatments heat the specimen nuts to the                               shall, unless Supplementary Requirements S1 or S4 are in-
temperatures indicated below for 24 h, then slow cool. Test at                             voked in the purchase order or contract, be proof load tested
room temperature.                                                                          per Section 8, or cross sectional hardness tested per Annex A3
                                                     Temperature,                          of Test Methods and Definitions A370.
                    GradeA                              °F [°C]
              1                                        850 [455]
                                                                                             8.2.2 Number of Tests:
              2, 2H, 2HM                              1000 [540]                             8.2.2.1 The manufacturer shall test the number of nuts
              3, 7, 7M, 43                            1100 [590]
              16                                      1200 [650]
                                                                                           specified in 8.1.2.1 following all production heat treatments.
                                                                                           Proof Load tests prevail over hardness tests in the event a
                                                                                           conflict exists relative to minimum strength.
A
 Nuts intended to be coated with zinc or cadmium (marked in accordance with the
requirements of Supplementary Requirement S8) are not subjected to the require-
                                                                                             8.2.3 Test Method—The test shall be run using a threaded
ments of 8.1.5 (See Appendix X2).                                                          mandrel or a test bolt in accordance with Specification A962/
                                                                                           A962M.
   8.1.5.1 Special Requirement, Grades 2HM and 7M—
Preparation of Grades 2HM and 7M nuts for hardness test and                                  8.3 Cone Proof Load Test:
the hardness test itself shall be performed with consideration to                            8.3.1 Requirements—This test shall be performed only
(1) protect legibility of markings; (2) minimize exterior dimen-                           when visible surface discontinuities become a matter of issue
sional changes; and (3) maintain thread fit.                                               between the manufacturer and the purchaser. Nuts in the size
  8.2 Proof Load Test:                                                                     range 1⁄4 to 11⁄2 in. inclusive and M12 to M36 inclusive shall be
  8.2.1 Requirements—The nuts listed in Tables 3 and 4 shall                               proof load tested. Nuts not in this size range and all types of
be capable of withstanding the proof loads specified therein.                              Grade 8 nuts are not subject to this test. Nuts manufactured to
Proof load testing of nuts manufactured to dimensions and                                  dimensions and configurations other than those covered by
configurations other than those covered in Table 3 or Table 4 is                           Specification A962/A962M, ASME B 1.1, ASME B 1.13M,
only required when S9 is specified in the order or inquiry                                 ASME B 18.2.2, or ASME B 18.2.4.6M are not subject to the
otherwise the nuts shall be cross-sectional hardness tested per                            cone proof load test. The cone proof load applied shall be
Annex A3 of Test Methods and Definitions A370. Nuts that                                   determined in accordance with the Cone Proof Load require-
would require a proof load in excess of 160 000 lbf or 705 kN                              ments in Specification A962/A962M (tables or formulae or



                                                                                     254
                                                             ASME BPVC.II.A-2025                                             SA-194/SA-194M



both) based upon the proof stresses shown in Table 5 and Table                    10.2 If visible surface imperfections in size 1⁄4 through
6 of Specification A194/A194M.                                                 11⁄2 in. and M12 through M36 and in any grade other than
   8.3.2 Number of Tests—The manufacturer shall sample and                     Grade 8 become a matter of issue between the manufacturer
test the number of nuts specified in 8.1.2.1. The lot shall be                 and the purchaser, the cone proof load test described in 8.3
considered acceptable if the sample nut(s) withstand(s) appli-                 shall be employed.
cation of the cone proof load without failure.
                                                                                 10.3 If a scale-free bright finish is required, this shall be
9. Dimensions                                                                  specified on the purchase order.
  9.1 Nuts shall be hexagonal in shape, and in accordance
with the dimensions for the hex or heavy hex series, as                        11. Retests
required, in ASME B 18.2.2 (for inch nuts) or ASME B                             11.1 Provisions for retests by the purchaser and his repre-
18.2.4.6M (for metric nuts). Unless otherwise specified, the                   sentative are specified in Supplementary Requirement S2.
American National Standard Heavy Hex Series shall be used
and nuts shall be either double chamfered or have a machined
                                                                               12. Certification
or forged washer face, at the option of the manufacturer, and,
conform to the angularity requirements of ASME B 18.2.2 (for                     12.1 In addition to the requirements of Specification A962/
inch nuts) or ASME B 18.2.4.6M (for metric nuts).                              A962M, the certification shall include the results of the
   9.2 Unless otherwise specified, threads shall be in accor-                  chemical analysis, macroetch examination (Carbon and Alloy
dance with ASME B 1.1 or ASME B 1.13M, and shall be                            Steels Only), mechanical tests, and the minimum tempering
gauged in accordance with ASME B 1.2 and ASME B 1.13M                          temperature for nuts of Grades 2H, 2HM, 3, 6, 6F, 7, 7M, and
as described in 9.2.1 and 9.2.2.                                               43.
   9.2.1 Nuts up to and including 1 in. nominal size shall be
UNC Series Class 2B fit. Metric nuts up to and including M24                   13. Product Marking
nominal size shall be coarse thread series tolerance 6H.
   9.2.2 Nuts over 1 in. nominal size shall be either UNC                        13.1 In addition to the requirements of Specification A962/
Series Class 2B fit or 8 UN Series Class 2B fit. Unless                        A962M, nuts shall be legibly marked on one face with marking
otherwise specified, the 8 UN series shall be furnished. Metric                representing the grade, type, and applicable manufacturing
nuts over M24 nominal size shall be coarse thread series                       process shown in Table 7. Marking of wrench flats or bearing
tolerance 6H.                                                                  surfaces is not permitted unless agreed upon between manu-
                                                                               facturer and purchaser.
   NOTE 1—Modification of thread dimensions may result in loss of load
carrying ability.
                                                                               14. Keywords
10. Workmanship, Finish, and Appearance                                          14.1 bolting; chemical analysis; coated; marking on bolting
  10.1 Nuts shall be free of defects and shall be good                         components; nuts; plated
commercial finish.

                                      TABLE 5 Proof Stress Using 120° Hardened Steel Cone — Inch
                                                                                 Proof Stress – psi, Minimum
              Type                            Grade 1                                Grades 2,                         Grades 2H
                                                                                      2HM, 6,                         3, 7, 43, & 16
                                                                                     6F & 7M
               Hex                            120 000                                135 000                            150 000
            Heavy Hex                         130 000                                150 000                            175 000




                                                                         255
 SA-194/SA-194M                                         ASME BPVC.II.A-2025



                                 TABLE 6 Proof Stress Using 120° Hardened Steel Cone — Metric
                                                                          Proof Stress – MPa, Minimum
             Type                         Grade 1                              Grades 2,                        Grades 2H
                                                                                2HM, 6,                        3, 7, 43, & 16
                                                                                6F & 7M
             Hex                            825                                    930                             1035
          Heavy Hex                         895                                  1035                              1205



                                                     TABLE 7 Marking of NutsA
                                                       Nuts Hot-     Nuts Machined        Nuts Manu-
                                     Grade and         Forged or       from Bar           factured in
                                       Type              Cold-           Stock            Accordance
                                                       Punched                              with 6.6
                                     1                1                   1B              ...
                                     2                2                   2B              ...
                                     2HB              2H                  2HB             ...
                                     2HMB,C           2HM                 2HMB            ...
                                     3                3                   3B              ...
                                     6                6                   6B              ...
                                     6F               6F                  6FB             ...
                                     7                7                   7B              ...
                                     7LD              7L                  7BL             ...
                                     7MB,C            7M                  7MB             ...
                                     7MLB,D           7ML                 7MLB
                                     43               43                  43B             ...
                                     43LD             43L                 43LB            ...
                                     8                8                   8B              8A
                                     8C               8C                  8CB             8CA
                                     8CLNCuB          8CLNCuB            8CLNCuBB          8CLNCuBA
                                     8CLN             8CLN                8CLNB           8CLNA
                                     8M               8M                  8MB             8MA
                                     8T               8T                  8TB             8TA
                                     8F               8F                  8FB             8FA
                                     8P               8P                  8PB             8PA
                                     8N               8N                  8NB             8NA
                                     8MN              8MN                 8MNB            8MNA
                                     8R               8R                  8RB             8RA
                                     8S               8S                  8SB             8SA
                                     8LN              8LN                 8LNB            8LNA
                                     8MLN             8MLN                8MLNB           8MLNA
                                     8MLCuN           8MLCuN              8MLCuNB         8MLCuNA
                                     8ML4CuN          8ML4CuN             8ML4CuNB        8ML4CuNA
                                     9C               9C                  9CB             9CA
                                     16               16                  16B
                                 A
                                  Where ellipses ({) appear in this table there is no requirement.
                                 B
                                  The letters H and M indicate heat-treated nuts (see Section 6).
                                 C
                                  An underline as a marking requirement for grades 2HM and 7M has been
                                 removed but is permitted.
                                 D
                                  See Supplementary Requirement S3.




                                           SUPPLEMENTARY REQUIREMENTS

                One or more of the following supplementary requirements shall be applied only when specified by
              the purchaser in the inquiry, contract, or order. Details of these supplementary requirements shall be
              agreed upon in writing by the manufacturer and purchaser. Supplementary requirements shall in no
              way negate any requirement of the specification itself.


S1. Strain-Hardened Austenitic Steel Nuts                                in accordance with this requirement shall be proof load tested
  S1.1 Strain hardened Grades 8, 8C, 8T, 8M, 8F, 8P, 8N, or              in accordance with 8.2.2.1 and shall withstand the proof load
8MN nuts may be specified. When Supplementary Require-                   specified in Table S1.1 and Table S1.2. Testing nuts requiring
ment S1 is invoked in the order, nuts shall be machined from             proof loads over 160 000 lbf or 705 kN is only required when
cold drawn bars or shall be cold forged to shape. No subse-              Supplementary Requirement S4 is invoked. The hardness
quent heat treatment shall be performed on the nuts. Nuts made           limits of Table 2 do not apply to strain hardened nuts. Nuts




                                                                   256
                                                                           ASME BPVC.II.A-2025                                                   SA-194/SA-194M



                          TABLE S1.1 Proof Load Testing of Strain Hardened Nuts Using Threaded Mandrel — Inch Series
    NOTE 1—Proof loads are not design loads.
                                                                                 Proof Load, lbfA
                                                                                                                      All Types                    All Types
            Nominal                            Threads                         Stress Area,
                                                                                                                     of Grade 8                   of Grade 8
            Size, in.                           per in.                            in.2
                                                                                                                 (strain hardened)            (strain hardened)
                                                                                                                    Heavy HexC                       HexB
                14  ⁄                             20                              0.0316                                3 950                        3 480
                ⁄
               5 16                               18                              0.0523                                6 550                        5 760
                38  ⁄                             16                              0.0774                                9 675                        8 510
                ⁄
               7 16                               14                              0.1063                               13 290                       11 690
                12  ⁄                             13                              0.1419                               17 740                       15 610

                ⁄
               9 16                               12                               0.182                               22 750                      20 020
                 ⁄
                58                                11                               0.226                               28 250                      24 860
                3⁄4                               10                               0.334                               41 750                      36 740
                7⁄8                               9                                0.462                               53 130                      46 200
                1                                 8                                0.606                               69 690                      60 600

               1 1⁄ 8                              8                               0.790                              82 950                      75 050
               1 1⁄ 4                              8                               1.000                              105 000                     95 000
               1 3⁄ 8                              8                               1.233                              123 300                     110 970
               1 1⁄ 2                              8                               1.492                              149 200                     134 280
A
  The proof load for jam nuts shall be 46 % of the tabulated value.
B
  Based on proof stress of 110 000 psi up to 3⁄4 in.; 100 000 psi 7⁄8 to 1 in.; 95 000 psi 11⁄8 to 11⁄4 in.; 90 000 psi 13⁄8 to 11⁄2 in.
C
   Based on proof stress of 125 000 psi up to 3⁄4 in.; 115 000 psi 7⁄8 to 1 in.; 105 000 psi 11⁄8 to 11⁄4 in.; 100 000 psi 13⁄8 to 11⁄2 in.



                              TABLE S1.2 Proof Load Testing of Strain Hardened Nuts Using Threaded Mandrel—Metric
    NOTE 1—Proof loads are not design loads.
                                                                                Proof Load, kNA
                                                                                                                      All Types                    All Types
            Nominal                             Thread                         Stress Area,
                                                                                                                     of Grade 8                   of Grade 8
            Size, mm                             Pitch                             mm2
                                                                                                                 (strain hardened)            (strain hardened)
                                                                                                                    Heavy HexC                       HexB
              M12                                1.75                               84.3                                 72.5                         64.1
              M14                                2.0                               115.0                                 98.9                         87.4
              M16                                2.0                               157.0                                135.0                        119.3
              M20                                2.5                               245.0                                210.9                        186.2
              M22                                2.5                               303.0                                240.9                        209.0
              M24                                3.0                               353.0                                280.6                        243.5
              M27                                3.0                               459.0                                332.7                        300.6
              M30                                3.5                               561.0                                406.7                        367.5
              M36                                4.0                               817.0                                563.7                        506.5
A
  The proof load for jam nuts shall be 46 % of the tabulated value.
B
  Based on proof stress of 760 MPa up to M20 mm; 690 MPa M22 to M24 mm; 655 MPa M27 to M30; and 620 MPa for M36.
C
  Based on proof stress of 860 MPa up to M20 mm; 795 MPa M22 to M24 mm; 725 MPa M27 to M30 mm; and 690 MPa for M36.




made in accordance with this requirement shall be marked with                               defined in Specification A320/A320M for Grade L7M shall
the Grade symbol underlined.                                                                apply. When low-temperature requirements are specified for
                                                                                            Grade 43 nuts, the Charpy test procedures and requirements as
S2. Retests by Purchaser’s Representative                                                   defined in Specification A320/A320M for Grade L43 shall
   S2.1 The purchaser’s representative may select two nuts per                              apply. Charpy specimens may be taken from a sample nut, nut
keg (200-lb unit [90-kg]) for sizes 5⁄8 in. and M16 and smaller,                            blank, or may be taken from separate test samples of the same
one nut per keg for sizes over 5⁄8 in. and M16 up to and                                    heat processed through heat treatment with the nuts for which
including 11⁄2 in. and M36, and one nut per every two kegs for                              the test is to apply. Impact testing is not required when the bar
sizes larger than 11⁄2 in. and M36, which shall be subjected to                             stock or nut is smaller than 5⁄8 in. [16 mm] in diameter.
the tests specified in Section 8.                                                              S3.2 An “L” shall be added to the marking, as shown in
                                                                                            Table 7, for nuts so tested.
S3. Low-Temperature Requirements for Grade 7, Grade
7M, and Grade 43 Nuts                                                                       S4. Proof Load Tests of Large Nuts
  S3.1 When low-temperature requirements are specified for                                     S4.1 Proof load testing of nuts requiring proof loads of over
Grade 7 nuts, the Charpy test procedures and requirements as                                160 000 lbf or 705 kN is required. Testing shall be performed
defined in Specification A320/A320M for Grade L7 shall                                      in accordance with 8.2 to the loads required in Table S4.1 and
apply. When low-temperature requirements are specified for                                  Table S4.2. The maximum load will be based entirely on the
Grade 7M nuts, the Charpy test procedures and requirements as                               equipment available.



                                                                                      257
    SA-194/SA-194M                                                     ASME BPVC.II.A-2025



                                                 TABLE S4.1 Proof Load for Large Heavy Hex Nuts — InchA
                                                                                                                     Proof Load, lbfB
         Nominal                      Threads                   Stress Area,
                                                                                                                 Grades 2, 2HM, 6, 6F, 7M     Grades 2H, 3, 7, 43, 16
         Size, in.                     per in.                      in. 2               Grade 1 Heavy Hex
                                                                                                                       Heavy Hex                   Heavy Hex
            1 5⁄ 8                       8                          1.78                      231 400                    267 000                     311 500
            1 3⁄ 4                       8                          2.08                      270 400                    312 000                     364 000
            1 7⁄ 8                       8                          2.41                      313 300                    361 500                     421 800
            2                            8                          2.77                      360 100                    415 500                     484 800
            2 1⁄ 4                       8                          3.56                      462 800                    534 000                     623 000
            2 1⁄ 2                       8                          4.44                      577 200                    666 000                     777 000
            2 3⁄ 4                       8                          5.43                      705 900                    814 500                     950 250
A
  ASME B18.2.2 in the size range over 11⁄2 in. provides dimensions only for heavy hex nuts. Refer to 8.3.1.
B
  Proof loads for nuts of larger dimensions or other thread series may be calculated by multiplying the thread stress area times the proof stress in the notes to Table 3
or Table S1.1. The proof load for jam nuts shall be 46 % of the tabulated load.



                                                 TABLE S4.2 Proof Load for Large Heavy Hex Nuts — MetricA
         Nominal                                                                                                     Proof Load, kNB
                                      Thread                    Stress Area,
          Size,                                                                                                  Grades 2, 2HM, 6, 6F, 7M     Grades 2H, 3, 7, 43, 16
