Repository: hangcheng2012/hermes-skills-backup

File: skills/vessel/pressure-vessel-expert/knowledge/extracted/ASME BPVC 2025 Ⅱ.A.铁基材料(to SA-450)(2).txt (part 53 of 114)
                                    ASME B PVC.I I .A-2025
made on specimens from two tubes for lots of more than 50                    thickness shall be 6 10 % of the specified average wall
tubes. See 15.2.                                                             thickness for cold formed tubes and, unless otherwise specified
                                                                             by the purchaser, shall be in accordance with Table 6 for hot
   9.2 Hardness Requirements:
                                                                             formed tubes.
   9.2.1 The material shall conform to the hardness require-
ments given in Table 4. See 15.2.                                            14. Surface Condition
   9.2.2 Brinell, Vickers, or Rockwell hardness tests shall be
                                                                                14.1 Ferritic alloy cold-finished steel tubes shall be free of
made on specimens from two tubes from each lot. See 15.2.
                                                                             scale and suitable for inspection. A slight amount of oxidation
   9.3 Flattening Test—One flattening test shall be made on                  is not considered scale.
specimens from each end of one finished tube, not the one used
for the flaring test, from each lot. See 15.1.                                 14.2 Ferritic alloy hot-finished steel tubes shall be free of
                                                                             loose scale and suitable for inspection.
   9.4 Flaring Test—One flaring test shall be made on speci-
mens from each end of one finished tube, not the one used for                 14.3 Stainless steel tubes shall be pickled free of scale.
the flattening test, from each lot. See 15.1.                                When bright annealing is used, pickling is not necessary.
   9.5 Mechanical property requirements do not apply to                        14.4 Any special finish requirement shall be subject to
tubing smaller than 1⁄8 in. [3.2 mm] in inside diameter or                   agreement between the supplier and the purchaser.
thinner than 0.015 in. [0.4 mm] in thickness.
                                                                             15. Sampling
10. Hydrostatic or Nondestructive Electric Test                                 15.1 For flattening, flaring, and grain size requirements, the
   10.1 Each tube shall be subjected to the nondestructive                   term lot applies to all tubes, prior to cutting, of the same size
electric test or the hydrostatic test. The type of test to be used           (see 4.1.7) that are produced from the same heat of steel. When



                                                                       287
      SA-213/SA-213M (ASTM A213/A213M)                  ASME BPVC.II.A-2025



                                         TABLE 4 Tensile and Hardness Requirements
                                                                                                        HardnessA
                                            Tensile               Yield       Elongation
                            UNS            Strength,            Strength,     in 2 in. or
          Grade                                                                              Brinell/Vickers          Rockwell
                         Designation       min, ksi             min, ksi       50 mm,
                                            [MPa]                [MPa]        min, %B,C
Low Alloy Steels:
T5b                       K51545           60 [415]              30 [205]         30           179 HBW/               89 HRB
                                                                                                 190HV
T9                        K90941           60 [415]              30 [205]         30           179 HBW/               89 HRB
                                                                                                 190HV
T12                       K11562           60 [415]              32 [220]         30           163 HBW/               85 HRB
                                                                                                 170 HV
T23                       K40712           74 [510]              58 [400]         20           220 HBW/               97 HRB
                                                                                                 230 HV
T24                       K30736           85 [585]              60 [415]         20           250 HBW/               25 HRC
                                                                                                 265 HV
T36 Class 1               K21001           90 [620]              64 [440]         15           250 HBW/               25 HRC
                                                                                                 265 HV
T36 Class 2               K21001           95.5 [660]           66.5 [460]        15           250 HBW/               25 HRC
                                                                                                 265 HV
T91 Types 1 and 2         K90901           85 [585]              60 [415]         20        190 to 250 HBW/         90 HRB to 25
                                                                                             196 to 265 HV              HRC
T92                       K92460           90 [620]              64 [440]         20           250 HBW/               25 HRC
                                                                                                 265 HV
T93                       K91350           90 [620]              64 [440]         19           250 HBW/               25 HRC
                                                                                                 265 HV
T115                      K91060           90 [620]              65 [450]         20        190 to 250 HWB/         90 HRB to 25
                                                                                             196 to 265 HV              HRC
T122                      K91271           90 [620]              58 [400]         20           250 HBW/               25 HRC
                                                                                                 265 HV
T128                      K91421           94 [650]              71 [490]         20        265HBW/280HV              27HRC
T911                      K91061           90 [620]              64 [440]         20           250 HBW/               25 HRC
                                                                                                 265 HV
T921                      K91201           109 [750]             84 [580]         20           276 HBW/               26 HRC
                                                                                                 290 HV

All other low alloy                        60 [415]              30 [205]         30           163 HBW/               85 HRB
grades                                                                                          170 HV

Austenitic Stainless
Steels:
TP201                     S20100           95 [655]              38 [260]         35           219 HBW/               95 HRB
                                                                                                230 HV
TP202                     S20200           90 [620]              45 [310]         35           219 HBW/               95 HRB
                                                                                                230 HV
XM-19                     S20910           100 [690]             55 [380]         35           250 HBW/               25 HRC
                                                                                                265 HV
...                       S21500           78 [540]              33 [230]         35           192 HBW/               90 HRB
                                                                                                200 HV
...                       S25700           78 [540]              35 [240]         50           217 HBW                95 HRB
TP304                     S30400           75 [515]              30 [205]         35           192 HBW/               90 HRB
                                                                                                200 HV
TP304L                    S30403           70 [485]              25 [170]         35           192 HBW/               90 HRB
                                                                                                200 HV
TP304H                    S30409           75 [515]              30 [205]         35           192 HBW/               90 HRB
                                                                                                200 HV
...                       S30432           86 [590]              34 [235]         35           219 HBW/               95 HRB
                                                                                                230 HV
...                       S30434           73 [500]              30 [205]         35           192 HBW/               90 HRB
                                                                                                200 HV
TP304N                    S30451           80 [550]              35 [240]         35           192 HBW/               90 HRB
                                                                                                200 HV
TP304LN                   S30453           75 [515]              30 [205]         35           192 HBW/               90 HRB
                                                                                                200 HV
...                       S30615           90 [620]              40 [275]         35           192 HBW/               90 HRB
                                                                                                200 HV
...                       S30815           87 [600]              45 [310]         40           217 HBW                95 HRB
TP309S                    S30908           75 [515]              30 [205]         35           192 HBW/               90 HRB
                                                                                                200 HV
TP309H                    S30909           75 [515]              30 [205]         35           192 HBW/               90 HRB
                                                                                                200 HV
TP309LMoN                 S30925           93 [640]              38 [260]         30        256 HBW/270 HV           100 HRB
TP309Cb                   S30940           75 [515]              30 [205]         35           192 HBW/              90 HRB
                                                                                                200 HV
TP309HCb                  S30941           75 [515]              30 [205]         35           192 HBW/               90 HRB
                                                                                                200 HV




                                                               288
                                                       ASME BPVC.II.A-2025              SA-213/SA-213M (ASTM A213/A213M)



                                                       TABLE 4    Continued
                                                                                                           HardnessA
                                            Tensile                Yield      Elongation
                                UNS        Strength,             Strength,    in 2 in. or
            Grade                                                                               Brinell/Vickers        Rockwell
                             Designation   min, ksi              min, ksi      50 mm,
                                            [MPa]                 [MPa]       min, %B,C
...                           S30942       86 [590]              34 [235]         35              219 HBW/             95 HRB
                                                                                                   230 HV
...                           S31002       73 [500]              30 [205]         35              192 HBW/             90 HRB
                                                                                                   200 HV
TP310S                        S31008       75 [515]              30 [205]         35              192 HBW/             90 HRB
                                                                                                   200 HV
TP310H                        S31009       75 [515]              30 [205]         35              192 HBW/             90 HRB
                                                                                                   200 HV
TP310MoCbN                    S31025       93 [640]              39 [270]         30              256 HBW/             100 HRB
                                                                                                   270 HV
                              S31035       95 [655]              45 [310]         40              220 HBW/             96 HRB
                                                                                                   230 HV
TP310Cb                       S31040       75 [515]              30 [205]         35              192 HBW/             90 HRB
                                                                                                   200 HV
TP310HCb                      S31041       75 [515]              30 [205]         35              192 HBW/             90 HRB
                                                                                                   200 HV
TP310HCbN                     S31042       95 [655]              43 [295]         30              256 HBW              100 HRB
...                           S31043       95 [655]              43 [295]         30              256 HBW              100 HRB
TP310MoLN                     S31050
    T # 0.25 in. [6 mm]                    84 [580]              39 [270]         25              217 HBW              95 HRB
    t > 0.25 in. [6 mm]                    78 [540]              37 [255]         25              217 HBW              95 HRB
...                           S31060       87 [600]              41 [280]         40              217 HBW              95 HRB
...                           S31254
    T # 0.187 in. [5 mm]                   98 [675]              45 [310]         35              220 HBW/             96 HRB
                                                                                                   230 HV
      T > 0.187 in. [5 mm]                 95 [655]              45 [310]         35              220 HBW/             96 HRB
                                                                                                   230 HV
...                           S31266       109 [750]             61 [420]         35                  ...                B100
...                           S31272       65 [450]              29 [200]         35              217 HBW              95 HRB
...                           S31277       112 [770]             52 [360]         40              241 HBW              100 HRB
TP316                         S31600       75 [515]              30 [205]         35              192 HBW/             90 HRB
                                                                                                   200 HV
TP316L                        S31603       70 [485]              25 [170]         35              192 HBW/             90 HRB
                                                                                                   200 HV
TP316H                        S31609       75 [515]              30 [205]         35              192 HBW/             90 HRB
                                                                                                   200 HV
TP316Ti                       S31635       75 [515]              30 [205]         35              192 HBW/             90 HRB
                                                                                                   200 HV
TP316N                        S31651       80 [550]              35 [240]         35              192 HBW/             90 HRB
                                                                                                   200 HV
TP317                         S31700       75 [515]              30 [205]         34              192 HBW/             90 HRB
                                                                                                   200 HV
TP317L                        S31703       75 [515]              30 [205]         35              192 HBW/             90 HRB
                                                                                                   200 HV
...                           S31725       75 [515]              30 [205]         35              192 HBW/             90 HRB
                                                                                                   200 HV
...                           S31730       70 [480]              25 [175]         35                  ...              90 HRB
                              S31740       75 [515]              30 [205]         35              192 HBW/             90 HRB
                                                                                                   200 HV
...                           S32050       98 [675]              48 [330]         40              256 HBW              100 HRB
TP321                         S32100       75 [515]              30 [205]         35              192 HBW/             90 HRB
                                                                                                   200 HV
TP321H                        S32109       75 [515]              30 [205]         35              192 HBW/             90 HRB
                                                                                                   200 HV
...                           S32615       80 [550]              32 [220]         25              192 HBW/             90 HRB
                                                                                                   200 HV
...                           S32716       80 [550]              35 [240]         35              192 HBW/             90 HRB
                                                                                                   200 HV
...                           S33228       73 [500]              27 [185]         30              192 HBW/             90 HRB
                                                                                                   200 HV
...                           S34565       115 [790]             60 [415]         35              241 HBW              100 HRB
TP347                         S34700       75 [515]              30 [205]         35              192 HBW/             90 HRB
                                                                                                   200 HV
TP347W                        S34705       90 [620]              38 [260]         30              219 HBW/             95 HRB
                                                                                                   230 HV
TP347H                        S34709       75 [515]              30 [205]         35              192 HBW/             90 HRB
                                                                                                   200 HV
TP347HFG                      S34710       80 [550]              30 [205]         35              192 HBW/             90 HRB
                                                                                                   200 HV
TP347LN                       S34751       75 [515]              30 [205]         35              192 HBW/             90 HRB
                                                                                                   200 HV




                                                              289
      SA-213/SA-213M (ASTM A213/A213M)                                 ASME BPVC.II.A-2025



                                                                        TABLE 4         Continued
                                                                                                                                               HardnessA
                                                           Tensile                    Yield                 Elongation
                                  UNS                     Strength,                 Strength,               in 2 in. or
           Grade                                                                                                                  Brinell/Vickers          Rockwell
                               Designation                min, ksi                  min, ksi                 50 mm,
                                                           [MPa]                     [MPa]                  min, %B,C
...                              S34752                   75 [515]                   30 [205]                   35                  192 HBW/               90 HRB
                                                                                                                                     200 HV
TP348                            S34800                   75 [515]                   30 [205]                   35                  192 HBW/               90 HRB
                                                                                                                                     200 HV
TP348H                           S34809                   75 [515]                   30 [205]                   35                  192 HBW/               90 HRB
                                                                                                                                     200 HV
...                              S35045                   70 [485]                   25 [170]                   35                  192 HBW/               90 HRB
                                                                                                                                     200 HV
XM-15                            S38100                   75 [515]                   30 [205]                   35                  192 HBW/               90 HRB
                                                                                                                                     200 HV
...                              S38815                   78 [540]                   37 [255]                   30                  256 HBW                100 HRB


Alloy 20                         N08020                   80 [550]                   35 [240]                   30                  217 HBW                95 HRB
                                 N08028                   73 [500]                   31 [214]                   40                     ...                    ...
                                 N08029                   73 [500]                   31 [214]                   40                     ...                    ...
...                              N08367                      ...                        ...                     ...                    ...                    ...
...                           #3/16 in. wall              100 [690]                  45 [310]                   30                     ...                 100 HRB
...                           >3/16 in. wall              95 [655]                   45 [310]                   30                  241 HBW                   ...
800                              N08800
...                           cold-worked                 75 [515]                   30 [205]                   30                  192 HBW/               90 HRB
                                annealed                                                                                             200 HV
...                            hot-finished               65 [450]                   25 [170]                   30                  192 HBW/               90 HRB
                                annealed                                                                                             200 HV
800H                             N08810                   65 [450]                   25 [170]                   30                  192 HBW/               90 HRB
                                                                                                                                     200 HV
...                              N08811                   65 [450]                   25 [170]                   30                  192 HBW/               90 HRB
                                                                                                                                     200 HV
                                 N08904                   71 [490]                   31 [215]                   35                  192 HBW/               90 HRB
                                                                                                                                     200 HV
...                              N08925                   87 [600]                   43 [295]                   40                  217 HBW                95 HRB
...                              N08926                   94 [650]                   43 [295]                   35                  256 HBW                100 HRB
...                              S35030                   80 [550]                   34 [235]                   30                  192HBW/                90 HRB
                                                                                                                                     200HV

Ferritic Stainless Steels:
TP444                            S44400                    60[415]                   40[275]                    20              217 HBW/ 230 HV            96 HRB
A
  Max, unless a range or a minimum is specified.
B
  When standard round 2 in. or 50 mm gauge length or smaller proportionally sized specimens with gauge length equal to 4D (4 times the diameter) is used, the minimum
elongation shall be 22 % for all low alloy grades except T23, T24, T91, T92, T93, T115, T122, T128, and T911; and except for TP444.
C
  For longitudinal strip tests, a deduction from the basic minimum elongation values of 1.00 % for TP444, T23, T24, T91, T92, T93, T115, T122, T128, and T911, and of
1.50 % for all other low alloy grades for each 1⁄32-in. [0.8-mm] decrease in wall thickness below 5⁄16 in. [8 mm] shall be made.



                                                           TABLE 5 Computed Minimum ValuesA
                                                                                                    Elongation in 2 in.
                                                   Wall Thickness
                                                                                                    or 50 mm, min, %
                                                                                 S44400,
                                                                               T23, T24, T91
                                                                              Types 1 and 2,                                    All Other
                                                 in.                  mm                            T93               T 36
                                                                                T92, T921,                                   Ferritic Grades
                                                                                T115, T122,
                                                                              T128, and T911
                                           ⁄ [0.312]
                                          5 16                   8                 20               19                15           30
                                           ⁄ [0.281]
                                          9 32                   7.2               19               18                14           29
                                          1⁄4 [0.250]            6.4               18               17                13           27
                                          7⁄32 [0.219]           5.6               17               16                12           26
                                          3⁄16 [0.188]           4.8               16               15                11           24
                                          5⁄32 [0.156]           4                 15               14                10           23
                                          1⁄8 [0.125]            3.2               14               13                9            21
                                          3⁄32 [0.094]           2.4               13               12                8            20
                                          1⁄16 [0.062]           1.6               12               11                7            18
                                          0.062 to 0.035, excl   1.6 to 0.9        12               11                7            17
                                          0.035 to 0.022, excl   0.9 to 0.6        11               10                6            17
                                          0.022 to 0.015 incl    0.6 to 0.4        11               10                6            16
                                          A
                                           Calculated elongation requirements shall be rounded to the nearest whole
                                          number.




                                                                                   290
                                                                 ASME BPVC.II.A-2025                        SA-213/SA-213M (ASTM A213/A213M)



                                    TABLE 6 Permitted Variations in Average Wall Thickness for Hot
                                                            Formed Tubes
                                                                 Tolerance in %, from specified
                                       Specified Outside         Over                      Under
                                       Diameter, in. [mm]
                                       0.405 to 2.875 [10.3 to   20                         12.5
                                       73.0] incl, all t/D
                                       ratiosA
                                       Above 2.875 [73.0],       22.5                       12.5
                                       t/D # 5 %A
                                       Above 2.875 [73.0],       15                         12.5
                                       t/D > 5 %A
                                   A
                                       t = specified wall thickness D = specified outside diameter



                                          TABLE 7 Number of Tubes in a Lot Heat Treated by the
                                        Continuous Process or by Direct Quench After Hot Forming
                                   Size of Tube                                              Size of Lot
                                   2 in. [50.8 mm] and over in outside                 not more than 50 tubes
                                   diameter and 0.200 in. [5.1 mm] and over
                                   in wall thickness
                                   2 in. [50.8 mm] and over in outside                 not more than 75 tubes
                                   diameter and
                                   under 0.200 in. [5.1 mm] in wall thickness
                                   Less than 2 in. [50.8 mm] but over 1 in.            not more than 75 tubes
                                   [25.4 mm] in outside diameter
                                   1 in. [25.4 mm] or less in outside diameter        not more than 125 tubes




final heat treatment is in a batch-type furnace, a lot shall                     16. Product Marking
include only those tubes of the same size and from the same
                                                                                    16.1 In addition to the marking prescribed in Specification
heat that are heat treated in the same furnace charge. When the
                                                                                 A1016/A1016M, the marking shall include: the condition, hot
final heat treatment is in a continuous furnace or when the
                                                                                 finished or cold finished; and the wall designation, minimum
heat-treated condition is obtained directly by quenching after
                                                                                 wall or average wall.
hot forming, the number of tubes of the same size and from the
same heat in a lot shall be determined from the size of the tubes                  16.2 For the austenitic stainless steels having a grain size
as prescribed in Table 7.                                                        requirement (see Table 3) the marking shall also include the
   15.2 For tensile and hardness test requirements, the term lot                 heat number and heat-treatment lot identification.
applies to all tubes prior to cutting, of the same size (see 4.1.7)                16.3 When either T2 or T12 are ordered with higher sulfur
that are produced from the same heat of steel. When final heat                   contents as permitted by Note B of Table 1, the marking shall
treatment is in a batch-type furnace, a lot shall include only                   include the letter, S, following the grade designation: T2S or
those tubes of the same size and the same heat that are heat                     T12S.
treated in the same furnace charge. When the final heat
treatment is in a continuous furnace, or when the heat-treated                     16.4 For T91, the marking shall also include the type.
condition is obtained directly by quenching after hot forming,
a lot shall include all tubes of the same size and heat, heat                    17. Keywords
treated in the same furnace at the same temperature, time at                        17.1 alloy steel tubes; austenitic stainless steel; boiler tubes;
heat, and furnace speed; or all tubes of the same size and heat,                 ferritic stainless steel; heat exchanger tubes; high-temperature
hot formed and quenched in the same production run, except as                    applications; seamless steel tubes; steel tubes; superheater
prescribed in 9.1.3.                                                             tubes; temperature service applications-high




                                                                          291
 SA-213/SA-213M (ASTM A213/A213M)                       ASME BPVC.II.A-2025



                                            SUPPLEMENTARY REQUIREMENTS

                The following supplementary requirements shall apply only when specified by the purchaser in the
              inquiry, contract, or order.


S1. Stress-Relieved Annealed Tubes                                          S3.2 On the certification, and wherever the grade designa-
   S1.1 For use in certain corrosives, particularly chlorides            tion for unstraightened tubing appears, it shall be identified
where stress corrosion may occur, tubes in Grades TP304L,                with the suffix letter “U” (for example, 304-U, 321-U, etc.).
TP316L, TP321, TP347, and TP348 may be specified in the
stress-relieved annealed condition.                                      S4. Intergranular Corrosion Test
   S1.2 When stress-relieved tubes are specified, tubes shall be           S4.1 When specified, material shall pass intergranular cor-
given a heat treatment at 1500 to 1650 °F [815 to 900 °C] after          rosion tests conducted by the manufacturer in accordance with
roll straightening. Cooling from this temperature range may be
                                                                         Practices A262, Practice E.
either in air or by slow cooling. No mechanical straightening is
                                                                            NOTE S4.1—Practice E requires testing on the sensitized condition for
permitted after the stress-relief treatment.
                                                                         low carbon or stabilized grades, and on the as-shipped condition for other
   S1.3 Straightness of the tubes shall be a matter of negotia-          grades.
tion between the purchaser and supplier.
                                                                           S4.2 A stabilization heat treatment in accordance with
S2. Stabilizing Heat Treatment                                           Supplementary Requirement S2 may be necessary and is
  S2.1 Subsequent to the solution anneal required in Section             permitted in order to meet this requirement for the grades
6, Grades TP309HCb, TP310HCb, TP310HCbN, TP321,                          containing titanium or columbium, particularly in their H
TP321H, TP347, TP347H, TP348, and TP348H shall be given                  versions.
a stabilization heat treatment at a temperature lower than that
used for the initial solution annealing heat treatment. The              S5. Minimum Cooling Rate for Grade T91 Type 2
temperature of stabilization heat treatment shall be at a
temperature as agreed upon between the purchaser and vendor.                S5.1 For Grade T91 Type 2 material, the heat treatment
                                                                         shall ensure that following austenitizing the rate of cooling
S3. Unstraightened Tubes                                                 from 1650 °F to 900 °F [900 °C to 480 °C] is no slower than
   S3.1 When the purchaser specifies tubes unstraightened                9 °F/min [5 °C/ min].
after final heat treatment (such as coils), the minimum yield
strength of Table 4 shall be reduced by 5 ksi [35 MPa].




                                                  SUMMARY OF CHANGES

           Committee A01 has identified the location of selected changes to this standard since the last issue
         (A213/A213M – 22a) that may impact the use of this standard. (Approved May 1, 2023.)

(1) Added Supplementary Requirement S5.                                  (3) Revised outside diameter column in Table 6.
(2) Corrected UNS number for Grade T9 in Table 3.

           Committee A01 has identified the location of selected changes to this standard since the last issue
         (A213/A213M – 22) that may impact the use of this standard. (Approved Nov. 1, 2022.)

(1) Added Alloy UNS S35030 to Table 2, Table 3, and Table 4.

           Committee A01 has identified the location of selected changes to this standard since the last issue
         (A213/A213M – 21b) that may impact the use of this standard. (Approved May 1, 2022.)

(1) Revised carbon maximum for UNS S31002 in Table 2.
(2) Revised nitrogen from 0.18–0.22 to 0.18–0.25 for UNS
S31254 in Table 2.




                                                                   292
                                                        ASME BPVC.II.A-2025                           SA-213/SA-213M (ASTM A213/A213M)



    ASTM International takes no position respecting the validity of any patent rights asserted in connection with any item mentioned
