Repository: hangcheng2012/hermes-skills-backup

File: skills/vessel/pressure-vessel-expert/knowledge/extracted/ASME BPVC 2025 Ⅱ.A.铁基材料(to SA-450)(2).txt (part 76 of 114)
                                    ASME B PVC.I I .A-2025
22                      22.000           559           0.188        4.78        0.218B        5.54B          ...           ...           ...             ...
24                      24.000           610           0.218        5.54        0.250         6.35        0.375B         9.53B        0.500B           12.70B
30                      30.000           762           0.250        6.35        0.312         7.92           ...           ...           ...             ...
A
    Schedules 5S and 10S wall thicknesses do not permit threading in accordance with the American National Standard for Pipe Threads (ASME B1.20.1).
B
    These do not conform to the American National Standard for Welded and Seamless Wrought Steel Pipe (ASME B36.10M).




                                                               SUMMARY OF CHANGES

               Committee A01 has identified the location of selected changes to this standard since the last issue
             (A312/A312M – 22a) that may impact the use of this standard. (Approved March 1, 2024.)


(1) Added grade S30416 to Table 1 and Table 4.

               Committee A01 has identified the location of selected changes to this standard since the last issue
             (A312/A312M – 22) that may impact the use of this standard. (Approved Nov. 1, 2022.)

(1) Added UNS designation S35030 to Table 1, Table 4, and
Table 6.




                                                                               463
SA-312/SA-312M (ASTM A312/A312M)                                ASME BPVC.II.A-2025



            ASTM International takes no position respecting the validity of any patent rights asserted in connection with any item mentioned
        in this standard. Users of this standard are expressly advised that determination of the validity of any such patent rights, and the risk
        of infringement of such rights, are entirely their own responsibility.

            This standard is subject to revision at any time by the responsible technical committee and must be reviewed every five years and
        if not revised, either reapproved or withdrawn. Your comments are invited either for revision of this standard or for additional standards
        and should be addressed to ASTM International Headquarters. Your comments will receive careful consideration at a meeting of the
        responsible technical committee, which you may attend. If you feel that your comments have not received a fair hearing you should
        make your views known to the ASTM Committee on Standards, at the address shown below.

          This standard is copyrighted by ASTM International, 100 Barr Harbor Drive, PO Box C700, West Conshohocken, PA 19428-2959,
        United States. Individual reprints (single or multiple copies) of this standard may be obtained by contacting ASTM at the above
        address or at 610-832-9585 (phone), 610-832-9555 (fax), or service@astm.org (e-mail); or through the ASTM website
        (www.astm.org). Permission rights to photocopy the standard may also be secured from the Copyright Clearance Center, 222
        Rosewood Drive, Danvers, MA 01923, Tel: (978) 646-2600; http://www.copyright.com/




                                                                          464
                        ASME BPVC.II.A-2025                     SA-320/SA-320M




SPECIFICATION FOR ALLOY-STEEL AND STAINLESS
STEEL BOLTING FOR LOW-TEMPERATURE SERVICE



                   SA-320/SA-320M



           (Identical with ASTM Specification A320/A320M-22.)




                                465
 SA-320/SA-320M                                                ASME BPVC.II.A-2025



                Specification for
                Alloy-Steel and Stainless Steel Bolting for Low-Temperature
                Service




1. Scope                                                                            1.3 The following referenced general requirements are in-
   1.1 This specification covers alloy and stainless steel bolt-                  dispensable for application of this specification: Specification
ing materials and bolting components for pressure vessels,                        A962/A962M.
valves, flanges, and fittings for low-temperature service. See                      1.4 Nuts for use with bolting are covered in Section 10 and
Specification A962/A962M for the definition of bolting. The                       the nut material shall be impact tested.
bars shall be hot-wrought and may be further processed by                           1.5 Supplementary Requirements are provided for use at the
centerless grinding or by cold drawing. Austenitic stainless                      option of the purchaser. The supplementary requirements shall
steel may be solution annealed or annealed and strain-                            apply only when specified in the purchase order or contract.
hardened. When strain hardened austenitic stainless steel is
ordered, the purchaser should take special care to ensure that                      1.6 This specification is expressed in both inch-pound units
Appendix X1 is thoroughly understood.                                             and SI units; however, unless the purchase order or contract
                                                                                  specifies the applicable M specification designation (SI) units,
  1.2 Several grades are covered, including both ferritic and                     the inch-pound units shall apply.
austenitic steels designated L7, B8, etc. Selection will depend
on design, service conditions, mechanical properties, and                            1.7 The values stated in either SI units or inch-pound units
low-temperature characteristics. The mechanical requirements                      are to be regarded separately as standard. The values stated in
of Table 1 indicate the diameters for which the minimum                           each system may not be exact equivalents; therefore, each
mechanical properties apply to the various grades and classes,                    system shall be used independently of the other. Combining
and Table 2 stipulates the requirements for Charpy impact                         values from the two systems may result in non-conformance
energy absorption. The manufacturer should determine that the                     with the standard.
material can conform to these requirements before parts are                          1.8 This international standard was developed in accor-
manufactured. For example, when Grade L43 is specified to                         dance with internationally recognized principles on standard-
meet the Table 2 impact energy values at −150 °F [−101 °C],                       ization established in the Decision on Principles for the
additional restrictions (such as procuring a steel with lower P                   Development of International Standards, Guides and Recom-
and S contents than might normally be supplied) in the                            mendations issued by the World Trade Organization Technical
chemical composition for AISI 4340 are likely to be required.                     Barriers to Trade (TBT) Committee.
   NOTE 1—The committee formulating this specification has included               2. Referenced Documents
several grades of material that have been rather extensively used for the
present purpose. Other compositions will be considered for inclusion by             2.1 ASTM Standards:
the committee from time to time as the need becomes apparent. Users                 A194/A194M Specification for Carbon Steel, Alloy Steel,
should note that hardenability of some of the grades mentioned may                    and Stainless Steel Nuts for Bolts for High Pressure or
restrict the maximum size at which the required mechanical properties are
obtainable.                                                                           High Temperature Service, or Both
                                                                                    A962/A962M Specification for Common Requirements for
                                                                                      Bolting Intended for Use at Any Temperature from Cryo-
                                                                                      genic to the Creep Range
                                                                                    E566 Practice for Electromagnetic (Eddy Current/Magnetic
                                                                                      Induction) Sorting of Ferrous Metals




                                                                            466
                                                                                                TABLE 1 Mechanical Requirements
                                                                                                                     Minimum               Tensile         Yield Strength,      Elongation
                                                                                                                                                                                                    Reduction
                                                                                                                   Tempering              Strength,            min, ksi           in 2 in.                             Hardness,
                Class and Grade, Diameter, in. [mm]                           Heat Treatment                                                                                                         of Area,
                                                                                                                 Temperature,             min, ksi          [MPa] (0.2 %           or 50                                 max
                                                                                                                                                                                                     min, %
                                                                                                                      °F [°C]              [MPa]                offset)         mm, min, %
                                                                                                               Ferritic Steels
        L7, L7A, L7B, L7C, L70, L71, L72, L73                                                                                                125                 105                 16                 50          321 HBW or 35
                                                                                                                                                                                                                         HRC
                              A
          2 ⁄ [65] and under
           12                                                            quenched and tempered                         1100                 [860]               [725]
                                                                                                                       [593]
        L43                                                                                                                                  125                 105                 16                 50          321 HBW or 35
                                                                                                                                                                                                                         HRC
                              A
          4 [100] and under                                              quenched and tempered                         1100                 [860]               [725]
                                                                                                                       [593]
        L7M                                                                                                                                  100                  80                 18                 50           235 HBWB or
                                                                                                                                                                                                                        99 HRB
                              A
          21⁄2 [65] and under                                            quenched and tempered                         1150                 [690]               [550]
                                                                                                                       [620]
        L1                                                                                                                                   125                 105                  16                50                 ...
          1 [25] and underA                                              quenched and tempered                                              [860]               [725]
                                                                                                             Austenitic SteelsC
        Class 1: B8, B8C, B8M, B8P,                                       carbide solution treated                                            75                  30                 30                 50           223 HBWD or




                                                                                                                                                                                                                                           ASME BPVC.II.A-2025
           B8F, B8T, B8LN, B8MLN, all diameters                                                                                             [515]               [205]                                                   96 HRB
        Class 1A: B8A, B8CA, B8MA, B8PA,                              carbide solution treated in the                                         75                  30                 30                 50          192 HBW or 90
            B8FA, B8TA, B8LNA,                                               finished condition                                             [515]               [205]                                                     HRB
            B8MLNA, all diameters
467




        Class 2: B8, B8C, B8P, B8F, B8T:                            carbide solution treated and strain
                                                                                  hardened
           ⁄ [20] and under
          34                                                                                                                                 125                 100                 12                 35          321 HBW or 35
                                                                                                                                            [860]               [690]                                                    HRC
          over ⁄ to 1 [20 to 25], incl
                34                                                                                                                           115                  80                 15                 35          321 HBW or 35
                                                                                                                                            [795]               [550]                                                    HRC
          over 1 to 11⁄4 [25 to 32], incl                                                                                                    105                  65                 20                 35          321 HBW or 35
                                                                                                                                            [725]               [450]                                                    HRC
          over 11⁄4 to 11⁄2 [32 to 40], inclA                                                                                                100                  50                 28                 45          321 HBW or 35
                                                                                                                                            [690]               [345]                                                    HRC
        Class 2: B8M:                                               carbide solution treated and strain
                                                                                  hardened
           ⁄ [20] and under
          34                                                                                                                                 110                  95                 15                 45          321 HBW or 35
                                                                                                                                            [760]               [655]                                                    HRC
          over 3⁄4 to 1 [20 to 25], incl                                                                                                     100                  80                 20                 45          321 HBW or 35
                                                                                                                                            [690]               [550]                                                    HRC
          over 1 to 1 ⁄ [25 to 32], incl
                      14                                                                                                                      95                  65                 25                 45          321 HBW or 35
                                                                                                                                            [655]               [450]                                                    HRC
                                            A
          over 1 ⁄ to 1 ⁄ [32 to 40], incl
                 14     12                                                                                                                    90                  50                 30                 45          321 HBW or 35
                                                                                                                                            [620]               [345]                                                    HRC
      A
        These upper diameter limits were established on the basis that these were the largest sizes commonly available that consistently met specification property limits. They are not intended as absolute limits beyond which
      bolting materials could no longer be certified to the specification.




                                                                                                                                                                                                                                           SA-320/SA-320M
      B
        To meet the tensile requirements, the Brinell hardness shall not be less than 200 HBW or 93 HRB.
      C
        Class 1 products are made from solution-treated material. Class 1A products are solution treated in the finished condition for corrosion resistance; heat treatment is critical for enhancing this physical property and meeting
      the mechanical property requirements. Class 2 products are made from solution-treated material that has been strain hardened. Austenitic steels in the strain-hardened condition may not show uniform properties
      throughout the cross section, particularly in sizes over 3⁄4 in. [20 mm] in diameter.
      D
        For sizes 3⁄4 in. [20 mm] in diameter and smaller, a maximum hardness of 241 HBW (100 HRB) is permitted.
 SA-320/SA-320M                                               ASME BPVC.II.A-2025



                                           TABLE 2 Impact Test Temperatures and Properties
                                           Test Temperature        CVN Specimen Section         Min Average Impact      Min Impact Value of a Single
                                                                        Size, mm              Toughness of Three Test    Specimen of Set of Three,
                  Grade
                                                                                                Specimens, ft-lbf [J]            ft-lbf [J]
                                            °F          °C
                                                                            10 × 10                   20 [27]                     15 [20]
L7M, L70, L71, L72, L73                    –100         –73                 10 × 7.5                  16 [22]                     12 [16]
                                                                            10 × 10                   20 [27]                     15 [20]
L7, L7A, L7B, L7C, L43                     –150        –101                 10 × 7.5                  16 [22]                     12 [16]
                                                                            10 × 10                   40 [54]                     30 [41]
L1                                         –100         –73                 10 × 7.5                  32 [44]                     24 [32]



     F436/F436M Specification for Hardened Steel Washers Inch               to above the upper critical temperature and liquid quenched
       and Metric Dimensions                                                and tempered. Grades B8, B8C, B8M, B8T, B8F, B8P, B8LN,
     F606/F606M Test Methods for Determining the Mechanical                 and B8MLN shall receive a carbide solution treatment. Prod-
       Properties of Externally and Internally Threaded                     ucts made from such material are described as Class 1. This
       Fasteners, Washers, Direct Tension Indicators, and Rivets            shall consist of holding the bolting material for a sufficient time
     2.2 ASME Standards:                                                    at a temperature at which the chromium carbide will go into
     B1.1 Screw Threads                                                     solution and then cooling in air or in a liquid medium at a rate
     B18.21.1 Washers: Helical Spring-Lock, Tooth Lock, and                 sufficient to prevent reprecipitation of the carbide. Bolting
       Plain Washers (Inch Series)                                          material thus treated is described as Class 1. If specified in the
                                                                            purchase order, bolting material shall be solution treated in the
3. Ordering Information                                                     finished condition and shall be described as Class 1A.
   3.1 It is the purchaser’s responsibility to specify in the                  5.1.2 Use of water quenching is prohibited for any ferritic
purchase order all information necessary to purchase the                    grade when heat treatment is performed after heading or
needed materials. Examples of such information include, but                 threading.
are not limited to, the following:                                             5.1.3 When increased mechanical properties are desired,
   3.1.1 Quantity and size,                                                 austenitic bolting shall be solution annealed and strain hard-
   3.1.2 Heat-treated condition, that is, for the austenitic stain-         ened if specified in the purchase order; material so treated is
less steels, solution-treated (Class 1); solution-treated after             identified as Class 2.
finishing (Class 1A); and annealed and strain-hardened (Class                  5.1.4 If scale-free bright finish is required, this shall be
2),                                                                         specified in the purchase order.
   3.1.3 Description of items required (bars, bolts, screws, or                5.1.5 For L7M bolting, the final heat treatment, which may
studs),                                                                     be the tempering or stress-relieving operation conducted at
   3.1.4 Nuts and washers, if required by the purchaser, in                 1150 °F [620 °C] minimum, shall be done after machining or
accordance with Section 10, and                                             rolling of the threads and any type of cutting.
   3.1.5 Special requirements, in accordance with 5.1.1, 5.1.3,
5.1.4, and 13.1.                                                            6. Mechanical Requirements
4. Common Requirements                                                         6.1 Tensile Properties:
   4.1 Bolting materials and bolting components supplied to                    6.1.1 Bolting material as represented by the tension speci-
this specification shall conform to the requirements of Speci-              mens shall conform to the requirements as to tensile properties
fication A962/A962M. These requirements include test                        prescribed in Table 1 at room temperature after heat treatment
methods, finish, thread dimensions, macroetch (carbon and                   (see 5.1.1). Alternatively, Class 2 Strain Hardened Headed
alloy steels only) marking, certification, optional supplemen-              Bolting Components shall be tested full size after strain
tary requirements, and others. Failure to comply with the                   hardening to determine tensile strength and yield strength and
requirements of Specification A962/A962M constitutes non-                   shall conform to the requirements prescribed in Table 1.
conformance with this specification. In case of conflict be-                Should the results of full size tests conflict with results of
tween the requirements in this specification and Specification              tension specimen tests, full size test results shall prevail.
A962/A962M, this specification shall prevail.                                  6.1.2 Number of Tests:
                                                                               6.1.2.1 For heat-treated bars, one tension test and one
5. Materials and Manufacture                                                impact test consisting of three specimens shall be made for
  5.1 Heat Treatment:                                                       each diameter of each heat represented in each tempering
  5.1.1 Bolting materials shall be allowed to cool to room                  charge. When heat treated without interruption in continuous
temperature after rolling or forging. Grades L7, L7A, L7B,                  furnaces, the material in a lot shall be the same heat, same prior
L7C, L7M, L43, L1, L70, L71, L72, and L73 shall be reheated                 condition, same size, and subjected to the same heat treatment.
                                                                            Not fewer than two tensile tests and two impact tests are
                                                                            required for each lot containing 20 000 lbs [9000 kg] or less.
                                                                            Every additional 10 000 lbs [4500 kg] or fraction thereof
                                                                            requires an additional tensile test and impact test.



                                                                      468
                                                                       ASME BPVC.II.A-2025                                                       SA-320/SA-320M



  6.1.2.2 For studs, bolts, screws, etc., one tension test and                             suitably marked to identify the reported test temperature. When
one set of three impact specimens shall be made for each                                   impact testing is required for austenitic grades, test criteria
diameter of each heat involved in the lot. Each lot shall consist                          shall be agreed upon between the supplier and purchaser.
of the following:                                                                             6.2.1.3 The impact test requirements for standard and sub-
           Diameter, in. [mm]                      Lot Size, lb [kg]                       size Charpy V-notch (CVN) test specimens are prescribed in
     1 ⁄ [30] and under
      18                                      1500 [680] or fraction thereof
                                                                                           Table 2. If the material is impact tested at a temperature lower
     Over 11⁄8 [30] to 13⁄4 [45],                4500 [2040] or fraction                   than the specified test temperature with impact energy absorp-
      incl                                             thereof                             tion results equal to or greater than the specified required
     Over 13⁄4 [45] to 21⁄2 [65],                6000 [2700] or fraction
     incl                                              thereof
                                                                                           impact energy absorption for that product, the material can be
     Over 21⁄2 [65]                           100 pieces or fraction thereof               considered suitable for the specified test temperature.
   6.1.2.3 Full Size Specimens, Headed Bolting Components—                                    NOTE 2—As an example, the purchase order or contract requires an
Headed bolts or screws 1 1⁄2 in. in body diameter and smaller,                             L-grade bolt to have an average 15 ft-lbs at –50 °F. If the Charpy V-notch
with body length three times the diameter or longer, and that                              testing indicates that the bolting material passes at –100 °F and if it also
are produced by upsetting or forging (hot or cold) shall be                                meets other mechanical property or other environmental resistance
subjected to full size testing in accordance with 6.1.3. This                              requirements, it is permissible or suitable for use if that specified
                                                                                           temperature reflects the minimum anticipated temperature range to which
testing shall be in addition to tensile testing as specified in
                                                                                           that the product or application will be subjected.
6.1.1. Wedge tensile testing shall be limited to product with
socket head cap screw, hexagon, square, hex flange, or twelve                                 6.2.2 Number of Tests:
point flange heads. The lot size shall be shown in 6.1.2.2.                                   6.2.2.1 The test requirements for heat-treated bars are given
Failure shall occur in the body or threaded section with no                                in 6.1.2.1.
failure, or indications of failure, such as cracks, at the junction                           6.2.2.2 For test requirements on studs, bolts, screws, etc.,
of the head and shank. Wedge tensile testing is not required for                           see 6.1.2.2.
flat countersunk head or socket button products.
                                                                                              6.2.2.3 Impact tests are not required to be made on heat-
   6.1.3 Full Size Bolting Components, Wedge Tensile
                                                                                           treated bars, bolts, screws, studs, and stud bolts 1⁄2 in. [12.5
Testing—When applicable, see 6.1.2.3. Headed components
                                                                                           mm] and under in diameter.
shall be wedge tested full size. The minimum full size load
applied (lbf or kN) for individual sizes shall be as follows:                                 6.2.3 Test Specimens—For sections 1 in. [25 mm] or less in
                                                                                           diameter, test specimens shall be taken at the axis; for sections
                                    W 5 Ts 3 At                                (1)
                                                                                           over 1 in. [25 mm] in diameter, midway between the axis and
where:                                                                                     the surface.
W = minimum wedge tensile load without fracture,                                              6.3 Hardness Requirements:
Ts = tensile strength specified in ksi or MPa in Tables 2 and
       3, and                                                                                 6.3.1 The hardness shall conform to the requirements pre-
At = stress area of the thread section, square inches or square                            scribed in Table 1. Hardness testing shall be performed in
       millimetres, as shown in the Cone Proof Load Tables in                              accordance with either Specification A962/A962M or with Test
       Specification A962/A962M.                                                           Methods F606/F606M.
                                                                                              6.3.2 The maximum hardness of Grade L7M shall be 235
   6.2 Impact Properties:
                                                                                           HBW or 99 HRB. Minimum hardness shall not be less than 200
   6.2.1 Requirements:
                                                                                           HBW or 93 HRB. Conformance to this hardness shall be
   6.2.1.1 Impact tests are required for the grades shown in
                                                                                           ensured by testing each bolt or stud by Brinell or Rockwell B
Table 3. Class 1, 1A, and 2 austenitic steels for temperatures
                                                                                           methods in accordance with 6.3.1.
above –325 °F [–200 °C]; Class 1 and 1A austenitic Grades B8,
B8A, B8P, B8PA, B8C, B8CA, B8LN, and B8LNA above                                              6.3.2.1 The use of 100 % electromagnetic testing for hard-
–425 °F [–255 °C]; and ferritic or austenitic bolting 1⁄2 in. [12.5                        ness as an alternative to 100 % indentation hardness testing is
mm] and smaller, are exempt from impact testing, unless                                    permissible when qualified by sampling using indentation
Supplementary Requirement S1 is specified in the purchase                                  hardness testing. Each lot tested for hardness electromagneti-
order (see 1.4). All other material furnished under this speci-                            cally shall be 100 % examined in accordance with Practice
fication shall be tested. Material of Grades L7, L7A, L7B, L7C,                            E566. Following electromagnetic testing for hardness, a ran-
L7M, L43, L70, L71, L72, and L73 shall show a minimum                                      dom sample of a minimum of 100 pieces in each purchase lot
impact energy absorption of 20 ft · lbf [27 J] and of Grade L1                             (as defined in 6.1.2.2) shall be tested by indentation hardness
a minimum impact energy absorption of 40 ft · lbf [54 J] at the                            methods. All samples must meet hardness requirements to
specified test temperature.                                                                permit acceptance of the lot. If any one sample is outside of the
   6.2.1.2 The temperature of the coolant used for chilling the                            specified maximum or minimum hardness, the lot shall be
test specimens shall be controlled within 62 °F [1 °C]. Test                               rejected and either reprocessed and resampled, or tested 100 %
temperatures for ferritic grades are listed in Table 2. Excep-                             by indentation hardness methods.
tions to this requirement are permissible, and the impact tests                               6.3.2.2 In the event a controversy exists relative to mini-
may be made at specified temperatures different than those                                 mum strength, tension tests shall prevail over hardness read-
shown in Table 2, provided the test temperature is at least as                             ings. Products which have been tested and found acceptable
low as the intended service temperature and the bolting is                                 shall have a line under the grade symbol.



                                                                                     469
  SA-320/SA-320M                                                              ASME BPVC.II.A-2025



                                                      TABLE 3 Chemical Requirements (Composition, %)A
Type . . . . . .                                                                 Ferritic
                                                                                  Steels
Grade
                           L7, L7M, L70             L7A, L71                    L7B, L72                     L7C, L73                    L43                    L1
Symbol . . . . .
                                                 Carbon-                 Chromium-               Nickel-Chromium-         Nickel-Chromium-
                                               Molybdenum                Molybdenum                 Molybdenum               Molybdenum
Description . . . Chromium-MolybdenumB          (AISI 4037)               (AISI 4137)                (AISI 8740)              (AISI 4340)                Low-Carbon Boron
                              Product                 Product                     Product                  Product                  Product                        Product
                              Variation,              Variation,                  Variation,                Variation,              Variation,                     Variation,
                    Range,                Range,                    Range,                     Range,                   Range,                         Range,
                                  %                       %                           %                         %                       %                              %
                        %                     %                         %                          %                       %                               %
                              Over or                 Over or                     Over or                   Over or                 Over or                        Over or
                                Under                   Under                       Under                    Under                    Under                          Under
Carbon            0.38–    0.02          0.35–     0.02          0.35–        0.02           0.38–      0.02           0.38– 0.02                    0.17–     0.01
                    0.48C                  0.40                    0.40                        0.43                      0.43                          0.24
Manganese         0.75–    0.04          0.70–     0.03          0.70–        0.03           0.75–      0.04           0.60– 0.03                    0.70–     0.04
                    1.00                   0.90                    0.90                        1.00                      0.85                          1.40
