Repository: hangcheng2012/hermes-skills-backup

File: skills/vessel/pressure-vessel-expert/knowledge/extracted/ASME BPVC 2025 Ⅱ.A.铁基材料(to SA-450)(2).txt (part 110 of 114)
                                    ASME B PVC.I I .A-2025
it is over 1000°F [540°C]. (See 3.1.10.)                                                  10. Retests
   5.2 Machining—The pipe shall be machined on the inner                                    10.1 If the results of the mechanical tests for any heat do not
and outer surfaces to a roughness value no greater than 250 μ                             conform to the requirements speciﬁed, the castings may be
in. [6.35 μm] arithmetical average deviation (AA) from the                                reheat-treated and retested, but may not be re-austenitized
mean line unless otherwise speciﬁed as in ANSI B46.1.                                     more than twice.
6. Chemical Analysis                                                                      11. Test Specimens
  6.1 Heat Analysis—An analysis of each heat shall be made                                   11.1 Test coupons from which tension test specimens are
by the manufacturer to determine the percentages of elements                              prepared shall be removed from heat-treated casting prolonga-
speciﬁed in Table 1. The analysis shall be made on a test                                 tions.



                                                                                  713
 SA-426/SA-426M                                          ASME BPVC.II.A-2025



             TABLE 2 Heat Treatment Requirements                               TABLE 3 Tensile Properties and Hardness Requirements
                                                  Tempering               Tensile strength, min:                                 psi [MPa]
                                                Temperature,              Grade CP1                                            65 000 [450]
                          Austenitizing          min, unless              Grades CP11, CP22                                    70 000 [485]
        Grade
                           Treatment              a range is              Grades CP5, CP9, CPCA15                              90 000 [620]
                                                  shown, °F               All other grades                                     60 000 [415]
                                                     [°C]                 Yield strength, min:                                   psi [MPa]
      CP1                  Normalized            1100 [595]               Grade CP1                                            35 000 [240]
                            or Liquid                                     Grades CP11, CP22                                    40 000 [275]
                           Quenched                                       Grades CP5, CP9                                      60 000 [415]
                                                                          Grade CPCA15                                         65 000 [450]
      CP2                  Normalized            1100 [595]               All other grades                                     30 000 [205]
                            or Liquid                                     Elongation, min:                                          %A
                           Quenched                                       Grade CP1                                                  24
                                                                          Grades CP11, CP22                                          20
      CP5                  Normalized            1250 [675]               Grades CP5, CP9, CPCA15                                    18
                            or Liquid                                     All other grades                                           22
                           Quenched                                       Reduction of area, min:                                    %
                                                                          Grades CP1, CP2, CP11, CP12, CP15,                         35
      CP5b                 Normalized            1250 [675]               CP21, CP22, CP5, CP5b, CP7, CP9
                            or Liquid                                     Grade CPCA15                                              30
                           Quenched                                       Hardness:                                                HBW
                                                                          Grades CP5, CP5b, CP9, CPCA15, max                       225
      CP9                  Normalized            1250 [675]               All other grades, max                                    201
                            or Liquid                                     A
                                                                            Elongation in 2 in. [50 mm] using a standard round specimen, in either the
                           Quenched                                       transverse or longitudinal direction.

      CP11                 Normalized            1100 [595]
                            or Liquid
                           Quenched                                       mandatory marking the letters “NH.” The manufacturer is
      CP12                 Normalized            1100 [595]               responsible for the satisfactory performance of the casting
                            or Liquid                                     when it is tested.
                           Quenched
                                                                             12.3 When certiﬁcation is required by the purchaser and the
      CP15                 Normalized            1100 [595]               hydrostatic test has been omitted, the certiﬁcation shall clearly
                            or Liquid
                           Quenched
                                                                          state “not hydrostatically tested.” The speciﬁcation number and
                                                                          material grade shown on the certiﬁcation shall be followed by
      CP21                 Normalized            1250 [675]               the letters “NH.”
                            or Liquid
                           Quenched
                                                                          13. Visual Inspection
      CP22                 Normalized            1250 [675]                 13.1 The surface of the casting shall be free from cracks and
                            or Liquid
                           Quenched                                       hot tears as determined by visual examination. Other surface
                                                                          imperfections shall be judged in accordance with visual accep-
      CPCA15               Normalized            1250 [675]
                            or Liquid
                                                                          tance criteria which may be speciﬁed in the order.
                           Quenched
                                                                          14. Rework and Retreatment
                                                                            14.1 Defects as deﬁned in Section 13 shall be removed and
                                                                          their removal veriﬁed by visual inspection of the resultant
   11.2 When agreed upon between the manufacturer and the                 cavities. Defects that are located by inspecting with supple-
purchaser, test coupons from which test specimens are pre-                mentary requirements S6, S7, S8, or S9 shall be removed or
pared shall be cast attached to separate blocks from the same             reduced to an acceptable size.
heat as the casting represented. The test blocks shall be heat              14.2 If removal of the defect does not infringe upon the
treated in the same manner as the casting represented.                    minimum wall thickness, the depression may be blended
  11.3 Tension test specimens shall be machined to the form               uniformly into the surrounding surface.
and dimensions of the standard round 2-in. [50-mm] gage                      14.3 If the cavity resulting from defect removal infringes
length specimens shown in Fig. 6 of Test Methods and                      upon the minimum wall thickness, weld repair is permitted
Deﬁnitions A370.                                                          subject to the purchaser’s approval. The composition of the
                                                                          weld rod used shall be suitable for the composition of the metal
12. Hydrostatic Test                                                      being welded.
  12.1 Each length of pipe shall be hydrostatically tested in                14.3.1 Only welders and procedures qualiﬁed in accordance
accordance with Speciﬁcation A999/A999M.                                  with ASME Boiler and Pressure Vessel Code, Section IX, shall
  12.2 When agreed to between the manufacturer and the                    be used. All repair welds will be inspected to the same quality
purchaser and so stated in the order, the hydrostatic test may be         standards used to inspect the casting.
deferred and shall be performed later by the purchaser. Pipe                14.4 Local or full heat treatment in accordance with tem-
furnished without the hydrostatic test shall include with the             pering temperatures speciﬁed in 5.1 shall follow welding.



                                                                    714
                                                        ASME BPVC.II.A-2025                                           SA-426/SA-426M



15. Rejection                                                            grade. In addition, heat numbers or serial numbers that are
   15.1 Each length of pipe received from the manufacturer               traceable to heat numbers shall be marked on each length of
may be inspected by the purchaser and, if it does not meet the           pipe.
requirements of the speciﬁcation based on the inspection and
test method as outlined in the speciﬁcation, the pipe may be             17. Keywords
rejected and the manufacturer shall be notiﬁed. Disposition of             17.1 alloy steel; centrifugal; ferritic; high-temperature ser-
rejected pipe shall be a matter of agreement between the                 vice; pipe; stainless steel; steel castings
manufacturer and the purchaser.
16. Product Marking
 16.1 Each length of pipe shall be legibly marked with the
manufacturer’s name or brand, the speciﬁcation number and


                                            SUPPLEMENTARY REQUIREMENTS

                Supplementary requirements shall be applied only when speciﬁed by the purchaser. Details of the
              supplementary requirements shall be agreed upon between the manufacturer and purchaser. The
              speciﬁed tests shall be performed by the manufacturer prior to shipment of the castings.


S1. Additional Tension Tests                                             S6. Radiographic Examination
   S1.1 Additional tension tests shall be made at a temperature            S6.1 The castings shall be examined for internal defects by
to be speciﬁed by the customer, and the properties to be met are         means of X rays or gamma rays. The inspection procedure shall
a matter of agreement between the purchaser and manufacturer.            be in accordance with Guide E94 and the types and degrees of
                                                                         discontinuities considered shall be judged by Reference Radio-
S2. Flattening Test                                                      graphs E186, E280, or E446. The extent of the examination
                                                                         and the basis for acceptance shall be subject to agreement
  S2.1 The ﬂattening test shall be made on specimens from                between the manufacturer and the purchaser.
one or both ends of each length of pipe. If the specimen from
                                                                         S7. Liquid Penetrant Examination
any end of any length fails to conform to the requirements of
Speciﬁcation A999/A999M, that length shall be rejected.                     S7.1 The castings shall be examined for surface discontinui-
                                                                         ties by means of liquid penetrant inspection. The method of
S3. Photomicrographs                                                     performing the liquid penetrant test shall be in accordance with
                                                                         Practice E165. The areas to be inspected, the methods and
  S3.1 The manufacturer shall furnish one photomicrograph at             types of liquid penetrants to be used, the developing procedure,
100 diameters from one specimen of as-ﬁnished pipe from each             and the basis for acceptance shall be as speciﬁed on the inquiry
heat in each heat-treatment lot. Such photomicrographs shall             or invitation to bid and on the purchase order or contract or
be suitable identiﬁed as to pipe size, wall thickness, and heat.         both, or as agreed upon between the manufacturer and pur-
Such photomicrographs are for information only, to show the              chaser.
actual metal structure of the pipe as furnished. No photomi-
                                                                         S8. Magnetic Particle Inspection
crographs for the individual pieces purchased shall be required
except as speciﬁed in Section S4.                                          S8.1 The castings shall be examined by magnetic particle
                                                                         inspection. The inspection procedure used shall be in accor-
S4. Photomicrographs for Individual Pieces                               dance with Practice E709. The extent of examination and the
                                                                         basis for acceptance shall be subject to agreement between the
   S4.1 The manufacturer shall furnish photomicrographs from             manufacturer and the purchaser.
one or both ends of each pipe. All photomicrographs required
shall be properly identiﬁed as to heat number, size, and wall            S9. Ultrasonic Inspection
thickness of pipe from which the section was taken. Photomi-                S9.1 The castings shall be examined ultrasonically in accor-
crographs shall be further identiﬁed to permit association of            dance with Practice A609/A609M. The extent of the examina-
each photomicrograph with the individual length of pipe it               tion and the basis of acceptance shall be subject to agreement
represents.                                                              between the manufacturer and the purchaser.
                                                                         S10. Residual Elements
S5. Metal Structure and Etching Tests
                                                                           S10.1 An analysis for the elements speciﬁed in Table S1.1
  S5.1 Etching tests shall be made on transverse sections from           shall be included in those analyses speciﬁed in Section 6. The
the pipe and shall reveal the macrostructure of the material.            chemical composition thus determined shall conform to the
Such tests are for information only.                                     requirements of Table S1.1.



                                                                   715
 SA-426/SA-426M                                                 ASME BPVC.II.A-2025



                    TABLE S1.1 Residual Elements                                  shear area, and shall be that agreed upon by the manufacturer
                                                       Total Contents of          and purchaser. Test specimens shall be prepared as Type A and
          Copper,      Nickel,   Chromium, Tungsten,         These                tested in accordance with Test Methods and Deﬁnitions A370.
  Grade
           max          max         max      max     Unspeciﬁed Elements,
                                                            max, %                   S11.2 Absorbed Energy Value, of three specimens shall not
CP1        0.50         0.50       0.35       0.10           1.00                 be less than that agreed upon by the manufacturer and
CP2        0.50         0.50        ...       0.10           1.00                 purchaser, with no more than one value permitted below the
CP5        0.50         0.50        ...       0.10           1.00                 minimum average speciﬁed and no value permitted below the
CP5b       0.50         0.50        ...       0.10           1.00
CP7        0.50         0.50        ...       0.10           1.00                 minimum speciﬁed for a single specimen.
CP9        0.50         0.50        ...       0.10           1.00                    S11.3 Lateral Expansion Value, shall be agreed upon by the
CP11       0.50         0.50        ...       0.10           1.00                 manufacturer and purchaser.
CP12       0.50         0.50        ...       0.10           1.00
CP15       0.50         0.50       0.35       0.10           1.00                    S11.4 Percent Shear Area, shall be agreed upon by the
CP21       0.50         0.50        ...       0.10           1.00                 manufacturer and purchaser.
CP22       0.50         0.50        ...       0.10           1.00
CPCA15     0.50         1.00        ...       0.10           1.50                 S12. Drop Weight Test
                                                                                    S12.1 Drop weight test properties shall be determined by
                                                                                  preparing and testing either Type P1, P2, or P3 specimens in
S11. Charpy Impact Test                                                           accordance with Test Method E208. The test coupons shall be
   S11.1 Charpy impact test properties shall be determined on                     taken as speciﬁed for tension specimens in Section 11. The
each heat from a set of three Charpy V-notch specimens. The                       crack starter weld shall be deposited on the surface of the
test coupons shall be taken as speciﬁed for tension specimens                     specimen which was nearest to the casting surface. Each test
in Section 11 and tested at a test temperature agreed upon by                     shall consist of at least two specimens tested at a temperature
the manufacturer and purchaser. The acceptance requirements                       agreed upon by the manufacturer and purchaser. Each speci-
shall be either energy absorbed or lateral expansion or percent                   men shall exhibit a “no break” performance.




                                                                            716
                          ASME BPVC.II.A-2025                        SA-437/SA-437M




SPECIFICATION FOR STAINLESS AND ALLOY-STEEL
TURBINE-TYPE BOLTING SPECIALLY HEAT TREATED
       FOR HIGH-TEMPERATURE SERVICE



                      SA-437/SA-437M



          (Identical with ASTM Specification A437/A437M-15(2021).)




                                  717
 SA-437/SA-437M                                         ASME BPVC.II.A-2025



              Specification for
              Stainless and Alloy-Steel Turbine-Type Bolting Specially
              Heat Treated for High-Temperature Service




1. Scope                                                                 system may not be exact equivalents; therefore, each system
  1.1 This specification covers stainless and alloy-steel bolt-          shall be used independently of the other. Combining values
ing material and bolting components specially heat treated for           from the two systems may result in non-conformance with the
high-temperature service, such as steam turbine, gas turbine,            standard.
and similar uses. See Specification A962/A962M for the                      1.8 This international standard was developed in accor-
definition of bolting. This material requires special processing         dance with internationally recognized principles on standard-
and should not be used in general-purpose applications. Bolt-            ization established in the Decision on Principles for the
ing furnished as bars shall be hot wrought and may be further            Development of International Standards, Guides and Recom-
processed by centerless grinding or by cold drawing.                     mendations issued by the World Trade Organization Technical
                                                                         Barriers to Trade (TBT) Committee.
  1.2 The high-temperature properties of the bolting materials
and components covered by this specification are dependent               2. Referenced Documents
upon special heat treatment, which is required. Although the
high-temperature properties are not specified, they are implied            2.1 ASTM Standards:
by control of the chemistry, heat treatment, and room-                     A962/A962M Specification for Common Requirements for
temperature properties of the bolting material.                              Bolting Intended for Use at Any Temperature from Cryo-
                                                                             genic to the Creep Range
  1.3 Three levels of bolting strength are covered, designated             E292 Test Methods for Conducting Time-for-Rupture Notch
Grades B4B, B4C, and B4D.                                                    Tension Tests of Materials
  1.4 The following referenced general requirements are in-                E112 Test Methods for Determining Average Grain Size
dispensable for application of this specification: Specification
A962/A962M.                                                              3. Ordering Information
  1.5 Supplementary requirements are provided for use at the                3.1 It shall be the responsibility of the purchaser to specify
option of the purchaser. The supplementary requirements shall            all requirements necessary for product under this specification.
apply only when specified individually by the purchaser in the           Such requirements to be considered include, but are not limited
purchase order or contract.                                              to, the following:
                                                                            3.1.1 Specification designation, grade, issue date, and revi-
  1.6 This specification is expressed in both inch-pound units
                                                                         sion letter,
and in SI units; however, unless the purchase order or contract
                                                                            3.1.2 Quantity (weight or number of pieces),
specifies the applicable M specification designation (SI units),
                                                                            3.1.3 Description (bars, bolts, nuts, etc.),
the inch-pound units shall apply.
                                                                            3.1.4 Dimensions,
  1.7 The values stated in either SI units or inch-pound units              3.1.5 Finish, and
are to be regarded separately as standard. Within the text, the             3.1.6 Impact testing of nuts, if required (see Section 8).
SI units are shown in brackets. The values stated in each
                                                                         4. Common Requirements
                                                                            4.1 Bolting materials and bolting components supplied to
                                                                         this specification shall conform to the requirements of Speci-
                                                                         fication A962/A962M. These requirements include test




                                                                   718
                                                                       ASME BPVC.II.A-2025                                                         SA-437/SA-437M



methods, finish, thread dimensions, macroetch (Grade B4D                                  7. Tensile Requirements
only), marking, certification, optional supplementary                                        7.1 Bolting material shall conform to the requirements as to
requirements, and others. Failure to comply with the require-                             tensile properties prescribed in Table 2 at room temperature
ments of Specification A962/A962M constitutes nonconfor-                                  after heat treatment.
mance with this specification. In case of conflict between this
specification and Specification A962/A962M, this specification                              7.2 The longitudinal axis of the test specimen shall be
shall prevail.                                                                            parallel to the direction of rolling.
                                                                                          8. Impact Requirements
5. Heat Treatment
                                                                                            8.1 Grades B4B, B4C, and B4D shall conform to the
  5.1 Grades B4B and B4C shall be heated to a temperature
                                                                                          requirements as to impact properties prescribed in Table 3 at
range of 1875 to 1925 °F [1025 to 1050 °C] and liquid
                                                                                          room temperature after heat treatment.
quenched to below 600 °F [316 °C]. The material Grades B4B
and B4C shall then be uniformly reheated for tempering at a                               9. Hardness Tests
tempering temperature at least 100 °F [55 °C] higher than the
                                                                                            9.1 Grades B4B, B4C, and B4D shall conform to the
proposed operating temperature but not less than 1150 °F [620
                                                                                          requirements as to hardness as prescribed in Table 4 and Table
°C], then air or furnace cooled to room temperature. The
                                                                                          5 at room temperature after heat treatment.
material shall be at the tempering temperature for a minimum
of 2 h. Double tempering may be used to enhance properties.                               10. Nuts
  5.2 Grade B4D shall be heated to a temperature range of                                   10.1 When specified by the purchaser, nuts shall be subject
1700 to 1750 °F [925 to 954 °C] and oil quenched. The                                     to the impact and tension requirements of this specification.
material shall then be uniformly reheated or tempered at a                                The tests shall be made on test specimens taken from the bar or
temperature of 1200 °F [650 °C] minimum, followed by air or                               plate used in the manufacture of the nuts.
furnace cooling to room temperature.
   5.3 Stress relieving treatment of the bar material is required                         11. Threads
after any stretcher, roller, or rotary-straightening or cold-                               11.1 All threads shall be formed after heat treatment.
finishing operations performed after heat treatment for me-
chanical properties. Local gagging or press straightening to                              12. Nondestructive Inspection
correct camber limitations in excess of 1⁄4 in. in any 5 ft [6 mm                            12.1 Each bar or forged blank of starting material shall be
in any 1.5 m] shall be followed by a stress relieving heat                                subjected to NDE following final heat treatment. The method
treatment. The minimum stress relieving temperature shall be                              used shall be either the Eddy Current (EC), the Magnetic
100 °F [55 °C] below the minimum tempering temperature as                                 Particle (MPI) (wet or dry), the Liquid Penetrant (LPI), the
shown in 5.1 for Grades B4B and B4C or in 5.2 for Grade                                   Ultrasonic (UT), or the Visual Testing (VT), at the option of the
B4D.                                                                                      producer. For LPI or MPI, linear indications (those indications
                                                                                          longer than 1⁄16 in. [1.5 mm] with a length greater than three
6. Chemical Composition                                                                   times their width) are unacceptable. For UT or ET, reject levels
  6.1 Bolting material shall conform to the requirements as to                            for linear indications shall be based on the alarm response from
chemical composition specified in Table 1.                                                a surface notch with a maximum depth of 0.012 in. [0.30 mm]
                                                                                          in a calibration bar. Product being subjected to VT shall be
                                                                                          pickled prior to inspection. VT indications longer than 1⁄8 in.
                                                                                          [3.2 mm] are prohibited.
                    TABLE 1 Chemical RequirementsA
          Element              Grades B4B, B4CB                 Grade B4D                 13. Certification
                             Range, %      Product          Range, % Product
                                         Variation, %,              Variation, %,          13.1 Certification is required. See Specification A962/
                                           Over or                     Over or            A962M.
                                            Under                      Under
Carbon                       0.20–0.25         0.02         0.36–0.44    0.02
Manganese                    0.50–1.00         0.03         0.45–0.70    0.03                                  TABLE 2 Tensile Requirements
Phosphorus, max                0.025        0.005 over         0.04   0.005 over          Grade   Diameter, in. [mm]        Tensile        Yield    Elongation Reduction
Sulfur, max                    0.025        0.005 over         0.04   0.005 over                                           Strength,    Strength    in 2 in. or of Area,
Silicon                      0.20–0.50         0.05         0.20–0.35    0.02                                              min, ksi       (0.2 %     50 mm,     min, %
Nickel                       0.50–1.00         0.03             ...       ...                                               [MPa]      offset) min,   min, %
Chromium                     11.0–12.5         0.15         0.80–1.15    0.05                                                           ksi [MPa]
Molybdenum                   0.90–1.25         0.05         0.50–0.65    0.03
                                                                                          B4B              ...            145 [1000]   105 [720]       13         30
Vanadium                     0.20–0.30         0.03         0.25–0.35    0.03
                                                                                          B4C              ...            115 [790]    85 [585]        18         50
Tungsten                     0.90–1.25         0.05             ...       ...
                                                                                          B4D     2 ⁄ [65] and under
                                                                                                   12                     125          105             18         50
Aluminum, maxC                  0.05            ...           0.015       ...
                                                                                                                          [860]        [720]
Titanium, max                   0.05            ...             ...       ...
                                                                                                  over 21⁄2 to 4 [65 to   110          95              17         45
Tin, max                        0.04            ...             ...       ...
                                                                                                           100]           [760]        [655]
A
    Steel to which lead has been added shall not be used.                                         over 4 to 7 [100 to     100          85              16         45
B
    UNS S42200.                                                                                           180]            [690]        [585]
C
    Total, Soluble + Insoluble




                                                                                    719
    SA-437/SA-437M                                                      ASME BPVC.II.A-2025



                       TABLE 3 Impact Requirements                                         TABLE 5 Hardness Requirements for Nuts and Washers
                   Grade                      Minimum Impact Value, ft·lbf [J]                  Grade              Brinell Hardness       Rockwell
                   B4B                                    10 [14]                                                      Number             Hardness
                   B4C                                    25 [34]                                                                          Number
                   B4DA                                   25 [34]                                B4B                  293–341             C 31–37
A                                                                                                B4C                  229–277             C 21–29
    For bars over 5-in. [127-mm] diameter only.
                                                                                                 B4D                  263–311             C 27–33


         TABLE 4 Hardness Requirements for Bolts and Studs
                     Grade                         Brinell Hardness Number,
                                                              max
                      B4B                                     331                      15. Keywords
                      B4C                                     277
                      B4D                                     302
                                                                                          15.1 bolts—steel; chromium alloy steel; bolting
                                                                                       components—steel; marking on bolting components; nuts—
                                                                                       steel; stainless steel; steel bars—alloy; steel bolting material;
14. Product Marking                                                                    temperature service applications—high; turbine materials
  14.1 Use the grade symbol shown in Table 4. See Specifi-
cation A962/A962M.


                                                        SUPPLEMENTARY REQUIREMENTS

                      One or more of the following supplementary requirements shall be applied only when specified by
                    the purchaser in the inquiry, contract, or order; in which event the specified tests shall be made before
                    shipment of the product.


S1. Non-Destructive Examination                                                        discontinued after 25 h provided the certification so notes.
  S1.1 NDE is required following all machining and thread-                             Stress rupture testing is not required on bars less than 1⁄2 in.
ing. The acceptance criteria of 12.1 shall apply.                                      [12.7 mm] in diameter or thickness.
                                                                                       S3. Grain Size—Grades B4B and B4C
S2. Stress Rupture Testing—Grade B4B
                                                                                         S3.1 The average grain size shall be 4 or finer. The
   S2.1 Stress rupture testing shall be conducted at 1200 °F                           maximum size of individual grains, distributed at random, shall
[650 °C] and 26 000 psi [180 MPa] using a combination test                             be a 2. When the average grain size is 5 or finer, only the
bar in accordance with Test Methods E292. Rupture shall occur                          average size need be reported. Grain size determination shall
in the smooth section of each test specimen. The test may be                           be performed in accordance with Test Methods E112.




                                                                                 720
                                            ASME BPVC.II.A-2025                                         SA-439/SA-439M




   SPECIFICATION FOR AUSTENITIC DUCTILE IRON
                   CASTINGS



                                       SA-439/SA-439M



(Identical with ASTM Specification A439/A439M-18 except for repair by welding and plugging is not permitted, and
                                         certification made mandatory.)




                                                    721
 SA-439/SA-439M                                          ASME BPVC.II.A-2025



                Specification for
                Austenitic Ductile Iron Castings




1. Scope                                                                     E30 Test Methods for Chemical Analysis of Ferroalloys
  1.1 This specification covers austenitic ductile iron castings,            E59 Practice for Sampling Steel and Iron for Determination
which are used primarily for their resistance to heat, corrosion,              of Chemical Composition
and wear, and for other special purposes.                                    E351 Test Methods for Chemical Analysis of Cast Iron—All
                                                                               Types
   1.2 Austenitic ductile iron, also known as austenitic nodular
iron or austenitic spheroidal iron, is characterized by having its         3. Ordering Information
graphite substantially in a spheroidal form and substantially                3.1 Orders for material to this specification shall include the
free of flake graphite. It contains some carbides and sufficient           following information:
alloy content to produce an austenitic structure.                            3.1.1 ASTM designation,
   1.3 The values stated in either SI units or inch-pound units              3.1.2 Type of austenitic ductile iron required (see 6.1),
are to be regarded separately as standard. The values stated in              3.1.3 Heat treatment options (see 4.3 – 4.6),
each system may not be exact equivalents; therefore, each                    3.1.4 DELETED
system shall be used independently of the other. Combining                   3.1.5 Size and number of test bars required (see 9.1 – 9.4
values from the two systems may result in nonconformance                   and 10.1),
